Repository: TinkerLayer/FolioLab

# Folio Lab

**Local data analysis and report writing for laboratory measurements.**

Folio Lab joins a LaTeX report editor with analysis modules in one application that runs on your own computer. You
evaluate a measurement, send the result to a report with one click, and insert its figures, tables, values, data
plots, references and methods text. When a measurement or a setting changes later, **Refresh** updates the report.
Every number in a report can be traced back to its raw file, the software versions and the exact settings used.

> **Status: research software, version 0.x.** The methods are documented and checked by automated tests against
> reference values (see [Validation](docs/VALIDATION.md)), but Folio Lab has not been validated independently. Check
> results that you publish against an independent method or reference, and report the versions you used
> ([How to cite](#citing-folio-lab)).

## Modules

| Module | What it does | Guide | Methods |
|---|---|---|---|
| **Zugversuch** (tensile test) | Force–elongation and stress–strain curves from IMADA Force Logger `.flps` files or datasets: linear range, modulus, yield onset, Rp, Rm, elongation at break, comparison with reference materials, PDF report | [guide](modules/zugversuch/README.md) | [methods](docs/methods/zugversuch.md) |
| **Mikroskopie** (microscopy) | Micrographs (TIFF incl.

# TGA

Evaluation of thermogravimetric measurements (TGA, TG/DTG) in Folio Lab. Its scope follows common instrument software
(NETZSCH Proteus, TA TRIOS/Universal Analysis, METTLER STARe) and open evaluation programs (kinetics as in
pICNIK/pkynetics, Fraser–Suzuki separation as in mixchar, quick analysis as in tga_data_analysis): open a run, process
it, determine steps and characteristic values, calculate the composition, **narrow down the material from its
decomposition behaviour** (library search as in KnowItAll or NETZSCH Identify), compare runs, kinetics from several
heating rates, take results into a report. Runs locally and needs only numpy and matplotlib (openpyxl for TRIOS
`.xlsx`). The methods are re-implemented in numpy and documented with their literature in the source code; no code
from the programs named above.

**Methods and validation:** every computation, its formulas, defaults, references and the tests that check it are
described in [`docs/methods/tga.md`](../../docs/methods/tga.md). Read it before reporting a number from this module.

The app starts in German. Below, buttons and menus are given with their English label and the German label in
parentheses on first mention. Menu entries and the contents of the tabs are currently German only; they are quoted
in German with an English gloss.

## About the library

There is no open collection of measured TGA curves; the commercial counterparts (NETZSCH Identify, METTLER reference
library) are licensed. Folio Lab therefore ships:

* **Model library (read-only):** 71 entries (26 plastics, 21 minerals/fillers, 11 biomass, 6 elastomers,
  6 calibration standards, 1 carbon) with 102 steps from 67 literature sources. Each entry gives its steps (onset,
  DTG peak, end, mass loss), residue, atmosphere, heating rate and its source (structured, with DOI). The values are
  taken from the text and tables of the sources, not from figures. The curves are **calculated** from them as
  Fraser–Suzuki peaks; **they are not measured curves.** The interface, the figure label ("· Modell"), the citation
  and the methods text each say so. Hits from this library are indications. To rebuild:
  `python tools/build_refs.py` writes `tga/data/referenzen.json`.
* **Own libraries:** any number under `outputs/tga/bibliotheken/<id>/` (`meta.json`, measured curves in
  `data.npz`), readable and editable by hand, export/import as JSON. Two ways to fill them, each with a source:
  - *Aktuellen Lauf als Referenz …* (current run as reference): the measured curve is stored.
  - *Referenz aus Stufenwerten …* (reference from step values): type in steps from a publication (onset, peak,
    end, loss, residue, atmosphere, heating rate); the curve is calculated as in the model library.
  Without a selected library the entry goes to "Eigene Referenzen" (own references), which is created if needed.

## Overview, environments, sharing

* The TGA opens on the **Overview** (*Übersicht*): project index, the environments (runs, steps per run, best hit,
  kinetics) with "**+ Environment**" (*+ Umgebung*) and the module's own shares, linked to the environment they come
  from. A click opens an environment; loaded runs, protocol and steps stay there across a restart.
* Inside an environment the tabs Edit, Steps, Values and Search are shown (from two runs on also Compare); the
  others are under **More ▾** (*Mehr ▾*). Detection settings (**Detection**, *Erkennung*), segments and file

File: modules/tga/tga/data/referenzen.json (part 1 of 3)
{
 "format": "folio-tga-bibliothek/1",
 "name": "Modellbibliothek TGA",
 "hinweis": "DTG-Kurven werden aus diesen veröffentlichten Stufenwerten berechnet (Fraser-Suzuki-Spitzen); keine gemessenen Kurven. Werte aus Text und Tabellen der genannten Quellen (Abruf 16.11.2026), nicht aus Abbildungen. Vor Gebrauch für belastbare Aussagen gegen die Quelle prüfen.",
 "source": {
  "type": "misc",
  "title": "Modellbibliothek TGA (Folio Lab): Stufenwerte aus der Literatur",
  "year": "2026",
  "note": "Zusammenstellung; Quelle je Eintrag"
 },
 "entries": [
  {
   "name": "PE-HD (Md Saad u. a. 2021, N₂)",
   "variant": "HDPE flakes, Regain Polymers Ltd (UK recycler); 0.38 % ash",
   "category": "Kunststoff",
   "atmosphere": "N₂",
   "rate": 10.0,
   "steps": [
    {
     "T_peak": 487.0,
     "T_onset": 464.0,
     "T_end": 497.0,
     "loss": 97.84
    }
   ],
   "source": {
    "type": "article",
    "authors": "Md Saad, J.; Williams, P.T.; Zhang, Y.S.; Yao, D.; Yang, H.; Zhou, H.",
    "title": "Comparison of waste plastics pyrolysis under nitrogen and carbon dioxide atmospheres: A thermogravimetric and kinetic study",
    "container": "Journal of Analytical and Applied Pyrolysis",
    "year": "2021",
    "volume": "156",
    "pages": "105135",
    "doi": "10.1016/j.jaap.2021.105135",
    "url": "https://discovery.ucl.ac.uk/10130141/1/Reviewed-AS%20SUBMITTED%20CLEAN%2001.04.2021-jms.pdf",
    "accessed": "2026-11-16",
    "note": "Werte: Table 2 (N2 column); conditions in Section 2.2",
    "licence": "Accepted manuscript, green OA (UCL Discovery)"
   },
   "note": "HDPE flakes, Regain Polymers Ltd (UK recycler); 0.38 % ash; Atmosphäre: nitrogen; Shimadzu TGA-50, 8-9 mg, alumina pan, N2 50 mL/min, RT to 500 °C then 30 min hold. The residue is after that hold, not a high-temperature residue. Single step.; Onset: Ti = temperature where degradation started (method not specified); Stufenverlust aus Rückstand abgeleitet",
   "derived": [
    "Stufenverlust aus Rückstand abgeleitet"
   ],
   "residue": 2.16,
   "residue_at": 500.0,
   "id": "pe-hd-1",
   "group": "pe-hd"
  },
  {
   "name": "PE-HD (Coura u. a. 2021, N₂)",
   "variant": "Neat HDPE matrix (grade not extracted)",
   "category": "Kunststoff",
   "atmosphere": "N₂",
   "rate": 10.0,
   "steps": [
    {
     "T_peak": 466.8,
     "T_onset": 444.0,
     "T_end": 482.0,
     "loss": 98.0
    }
   ],
   "source": {
    "type": "article",
    "authors": "Coura, I.R.; Carmignano, O.R.D.R.; Heitmann, A.P.; Lameiras, F.S.; Lago, R.M.; de O. Patricio, P.S.",
    "title": "Use of iron mine tailing as fillers to polyethylene",
    "container": "Scientific Reports",
    "year": "2021",
    "volume": "11",
    "pages": "7091",
    "doi": "10.1038/s41598-021-86456-z",
    "url": "https://pmc.ncbi.nlm.nih.gov/articles/PMC8007725/",
    "accessed": "2026-11-16",
    "note": "Werte: TGA results text (Fig. 2)",
    "licence": "CC BY 4.0"
   },
   "note": "Neat HDPE matrix (grade not extracted); Atmosphäre: nitrogen; Shimadzu TG/DTA 60H, about 7 mg, to 900 °C. Text says 98 % mass loss by 600 °C, which implies about 2 % at 600 °C (my arithmetic, not stated). No DTG peak given.; Onset: start of degradation range stated in text ('from 444 to 482 °C'); DTG-Spitze aus Onset/Ende abgeleitet",
   "derived": [
    "DTG-Spitze aus Onset/Ende abgeleitet"
   ],
   "id": "pe-hd-2",
   "group": "pe-hd"
  },
  {
   "name": "PE-LD (Md Saad u. a. 2021, N₂)",
   "variant": "LDPE, Sigma-Aldrich (0.08 % ash)",
   "category": "Kunststoff",
   "atmosphere": "N₂",
   "rate": 10.0,
   "steps": [
    {
     "T_peak": 480.0,
     "T_onset": 457.0,
     "T_end": 495.0,
     "loss": 98.75
    }
   ],
   "source": {
    "type": "article",
    "authors": "Md Saad, J.; others",
    "title": "Comparison of waste plastics pyrolysis under nitrogen and carbon dioxide atmospheres: A thermogravimetric and kinetic study",
    "container": "Journal of Analytical and Applied Pyrolysis",
    "year": "2021",
    "volume": "156",
    "pages": "105135",
    "doi": "10.1016/j.jaap.2021.105135",
    "url": "https://discovery.ucl.ac.uk/10130141/1/Reviewed-AS%20SUBMITTED%20CLEAN%2001.04.2021-jms.pdf",
    "accessed": "2026-11-16",
    "note": "Werte: Table 2",
    "licence": "Accepted manuscript, green OA"
   },
   "note": "LDPE, Sigma-Aldrich (0.08 % ash); Atmosphäre: nitrogen; Same conditions as the PE-HD entry (Saad); residue after 30 min at 500 °C.; Onset: Ti = temperature where degradation started (method not specified); Stufenverlust aus Rückstand abgeleitet",
   "derived": [
    "Stufenverlust aus Rückstand abgeleitet"
   ],
   "residue": 1.25,
   "residue_at": 500.0,
   "id": "pe-ld-1",
   "group": "pe-ld"
  },
  {
   "name": "PE-LD (Yuan u. a. 2020, N₂)",
   "variant": "LLDPE powder, about 100 mesh (linear low-density, not LDPE)",
   "category": "Kunststoff",
   "atmosphere": "N₂",
   "rate": 10.0,
   "steps": [
    {
     "T_peak": 483.0,
     "T_onset": 460.0,
     "T_end": 505.0,
     "loss": 100.0
    }
   ],
   "source": {
    "type": "article",
    "authors": "Yuan, Z.; Zhang, J.; Zhao, P.; Wang, Z.; Cui, X.; Gao, L.; Guo, Q.; Tian, H.",
    "title": "Synergistic Effect and Chlorine-Release Behaviors During Co-pyrolysis of LLDPE, PP, and PVC",
    "container": "ACS Omega",
    "year": "2020",
    "volume": "5",
    "issue": "20",
    "pages": "11291-11298",
    "doi": "10.1021/acsomega.9b04116",
    "url": "https://pmc.ncbi.nlm.nih.gov/articles/PMC7254513/",
    "accessed": "2026-11-16",
    "note": "Werte: Table 3 (10 K/min rows); conditions in Section 2.2 / Table 2",
    "licence": "ACS AuthorChoice (non-commercial)"
   },
   "note": "LLDPE powder, about 100 mesh (linear low-density, not LDPE); Atmosphäre: nitrogen; Setaram LabsysEvo, about 20 mg, Al2O3 crucible, N2 20 mL/min, 30-800 °C. Ti/Tp/Tf at 30 K/min 482/505/534; at 40 K/min 490/511/544.; Onset: Ti = T at TG = 95 % (5 % mass loss); Stufenverlust nicht angegeben, vollständige Zersetzung angenommen",
   "derived": [
    "Stufenverlust nicht angegeben, vollständige Zersetzung angenommen"
   ],
   "id": "pe-ld-2",
   "group": "pe-ld"
  },
  {
   "name": "PP (Yuan u. a. 2020, N₂)",
   "variant": "PP powder, about 100 mesh (0.04 % ash)",
   "category": "Kunststoff",
   "atmosphere": "N₂",
   "rate": 10.0,
   "steps": [
    {
     "T_peak": 467.0,
     "T_onset": 434.0,
     "T_end": 489.0,
     "loss": 100.0
    }
   ],
   "source": {
    "type": "article",
    "authors": "Yuan, Z.; others",
    "title": "Synergistic Effect and Chlorine-Release Behaviors During Co-pyrolysis of LLDPE, PP, and PVC",
    "container": "ACS Omega",
    "year": "2020",
    "volume": "5",
    "issue": "20",
    "pages": "11291-11298",
    "doi": "10.1021/acsomega.9b04116",
    "url": "https://pmc.ncbi.nlm.nih.gov/articles/PMC7254513/",
    "accessed": "2026-11-16",
    "note": "Werte: Table 3",
    "licence": "ACS AuthorChoice (non-commercial)"
   },
   "note": "PP powder, about 100 mesh (0.04 % ash); Atmosphäre: nitrogen; Same conditions as the LLDPE entry. At 30 K/min 451/487/521; at 40 K/min 463/492/529. Single stage.; Onset: Ti = T at TG = 95 % (5 % mass loss); Stufenverlust nicht angegeben, vollständige Zersetzung angenommen",
   "derived": [
    "Stufenverlust nicht angegeben, vollständige Zersetzung angenommen"
   ],
   "id": "pp-1",
   "group": "pp"
  },
  {
   "name": "PP (Md Saad u. a. 2021, N₂)",
   "variant": "Recycled PP flakes, Regain Polymers (8.38 % O, 0.39 % ash)",
   "category": "Kunststoff",
   "atmosphere": "N₂",
   "rate": 10.0,
   "steps": [
    {
     "T_peak": 466.0,
     "T_onset": 441.0,
     "T_end": 483.0,
     "loss": 88.09
    }
   ],
   "source": {
    "type": "article",
    "authors": "Md Saad, J.; others",
    "title": "Comparison of waste plastics pyrolysis under nitrogen and carbon dioxide atmospheres: A thermogravimetric and kinetic study",
    "container": "Journal of Analytical and Applied Pyrolysis",
    "year": "2021",
    "volume": "156",
    "pages": "105135",
    "doi": "10.1016/j.jaap.2021.105135",
    "url": "https://discovery.ucl.ac.uk/10130141/1/Reviewed-AS%20SUBMITTED%20CLEAN%2001.04.2021-jms.pdf",
    "accessed": "2026-11-16",
    "note": "Werte: Table 2",
    "licence": "Accepted manuscript, green OA"
   },
   "note": "Recycled PP flakes, Regain Polymers (8.38 % O, 0.39 % ash); Atmosphäre: nitrogen; Secondary source. The residue is unusually high for PP, probably because the feedstock is recycled; residue after 30 min at 500 °C.; Onset: Ti = start of degradation (method not specified); Stufenverlust aus Rückstand abgeleitet",
   "derived": [
    "Stufenverlust aus Rückstand abgeleitet"
   ],
   "residue": 11.91,
   "residue_at": 500.0,
   "id": "pp-2",
   "group": "pp"
  },
  {
   "name": "PS (Sun u. a. 2020, N₂)",
   "variant": "PS homopolymer (control in a copolymer study; Mn 3.23e4, Mw 5.69e4)",
   "category": "Kunststoff",
   "atmosphere": "N₂",
   "rate": 10.0,
   "steps": [
    {
     "T_peak": 414.0,
     "T_onset": 365.0,
     "loss": 99.79
    }
   ],
   "source": {
    "type": "article",
    "authors": "Sun, Y.; Wang, Y.; Liu, L.; Xiao, T.",
    "title": "The Preparation, Thermal Properties, and Fire Property of a Phosphorus-Containing Flame-Retardant Styrene Copolymer",
    "container": "Materials (MDPI)",
    "year": "2020",
    "volume": "13",
    "issue": "1",
    "pages": "127",
    "doi": "10.3390/ma13010127",
    "url": "https://pmc.ncbi.nlm.nih.gov/articles/PMC6981446/",
    "accessed": "2026-11-16",
    "note": "Werte: Table 2 (row PS)",
    "licence": "CC BY 4.0"
   },
   "note": "PS homopolymer (control in a copolymer study; Mn 3.23e4, Mw 5.69e4); Atmosphäre: nitrogen; TA Q5000 SA, RT to 700 °C. Sample mass, crucible and flow not stated. Rmax -2.75 %/°C.; Onset: T5% (5 % mass loss); Stufenverlust aus Rückstand abgeleitet",
   "derived": [
    "Stufenverlust aus Rückstand abgeleitet"
   ],
   "residue": 0.21,
   "residue_at": 700.0,
   "id": "ps-1",
   "group": "ps"
  },
  {
   "name": "PS (Farha u. a. 2020, N₂)",
   "variant": "PS pellets, Sigma-Aldrich",
   "category": "Kunststoff",
   "atmosphere": "N₂",
   "rate": 10.0,
   "steps": [
    {
     "T_peak": 403.3,
     "T_end": 440.0,
     "loss": 100.0
    }
   ],
   "source": {
    "type": "article",
    "authors": "Farha, A.H.; Al Naim, A.F.; Mansour, S.A.",
    "title": "Thermal Degradation of Polystyrene (PS) Nanocomposites Loaded with Sol Gel-Synthesized ZnO Nanorods",
    "container": "Polymers (MDPI)",
    "year": "2020",
    "volume": "12",
    "issue": "9",
    "pages": "1935",
    "doi": "10.3390/polym12091935",
    "url": "https://pmc.ncbi.nlm.nih.gov/articles/PMC7564630/",
    "accessed": "2026-11-16",
    "note": "Werte: Table 1 (PS-0)",
    "licence": "CC BY 4.0"
   },
   "note": "PS pellets, Sigma-Aldrich; Atmosphäre: nitrogen; Shimadzu TGA-50H, about 2 mg, Pt pan, N2 30 mL/min, to 600 °C. End = T100. The peak is low compared with other PS sources.; Onset: not reported (T50 = 401 °C)",
   "derived": [],
   "id": "ps-2",
   "group": "ps"
  },
  {
   "name": "PS (Md Saad u. a. 2021, N₂)",
   "variant": "Recycled PS flakes, Regain Polymers (5.23 % ash)",
   "category": "Kunststoff",
   "atmosphere": "N₂",
   "rate": 10.0,
   "steps": [
    {
     "T_peak": 435.0,
     "T_onset": 420.0,
     "T_end": 452.0,
     "loss": 94.09
    }
   ],
   "source": {
    "type": "article",
    "authors": "Md Saad, J.; others",
    "title": "Comparison of waste plastics pyrolysis under nitrogen and carbon dioxide atmospheres: A thermogravimetric and kinetic study",
    "container": "Journal of Analytical and Applied Pyrolysis",
    "year": "2021",
    "volume": "156",
    "pages": "105135",
    "doi": "10.1016/j.jaap.2021.105135",
    "url": "https://discovery.ucl.ac.uk/10130141/1/Reviewed-AS%20SUBMITTED%20CLEAN%2001.04.2021-jms.pdf",
    "accessed": "2026-11-16",
    "note": "Werte: Table 2",
    "licence": "Accepted manuscript, green OA"
   },
   "note": "Recycled PS flakes, Regain Polymers (5.23 % ash); Atmosphäre: nitrogen; Residue after 30 min at 500 °C, mostly filler/ash.; Onset: Ti = start of degradation (method not specified); Stufenverlust aus Rückstand abgeleitet",
   "derived": [
    "Stufenverlust aus Rückstand abgeleitet"
   ],
   "residue": 5.91,
   "residue_at": 500.0,
   "id": "ps-3",
   "group": "ps"
  },
  {
   "name": "PET (Wei u. a. 2021, N₂)",
   "variant": "Neat PET (matrix of a flame-retardant study)",
   "category": "Kunststoff",
   "atmosphere": "N₂",
   "rate": 10.0,
   "steps": [
    {
     "T_peak": 428.7,
     "T_onset": 381.9,
     "loss": 91.7
    }
   ],
   "source": {
    "type": "article",
    "authors": "Wei, L.; Wang, R.; Zhu, Z.; Wang, W.; Wu, H.",
    "title": "Functionalization of PET with Phosphazene Grafted Graphene Oxide for Synthesis, Flammability, and Mechanism",
    "container": "Materials (MDPI)",
    "year": "2021",
    "volume": "14",
    "issue": "6",
    "pages": "1470",
    "doi": "10.3390/ma14061470",
    "url": "https://pmc.ncbi.nlm.nih.gov/articles/PMC8002576/",
    "accessed": "2026-11-16",
    "note": "Werte: Table 2 (PET); Section 2.4",
    "licence": "CC BY 4.0"
   },
   "note": "Neat PET (matrix of a flame-retardant study); Atmosphäre: nitrogen; Netzsch TG 209, 5-10 mg, N2 100 mL/min, 30-700 °C. Air data is only in the supplement, which I could not access.; Onset: T5 wt% (T30 412.8, T50 425.7 °C); Stufenverlust aus Rückstand abgeleitet",
   "derived": [
    "Stufenverlust aus Rückstand abgeleitet"
   ],
   "residue": 8.3,
   "residue_at": 700.0,
   "id": "pet-1",
   "group": "pet"
  },
  {
   "name": "PET (Md Saad u. a. 2021, N₂)",
   "variant": "PET, Sigma-Aldrich",
   "category": "Kunststoff",
   "atmosphere": "N₂",
   "rate": 10.0,
   "steps": [
    {
     "T_peak": 436.0,
     "T_onset": 414.0,
     "T_end": 456.0,
     "loss": 80.34
    }
   ],
   "source": {
    "type": "article",
    "authors": "Md Saad, J.; others",
    "title": "Comparison of waste plastics pyrolysis under nitrogen and carbon dioxide atmospheres: A thermogravimetric and kinetic study",
    "container": "Journal of Analytical and Applied Pyrolysis",
    "year": "2021",
    "volume": "156",
    "pages": "105135",
    "doi": "10.1016/j.jaap.2021.105135",
    "url": "https://discovery.ucl.ac.uk/10130141/1/Reviewed-AS%20SUBMITTED%20CLEAN%2001.04.2021-jms.pdf",
    "accessed": "2026-11-16",
    "note": "Werte: Table 2",
    "licence": "Accepted manuscript, green OA"
   },
   "note": "PET, Sigma-Aldrich; Atmosphäre: nitrogen; Residue after 30 min at 500 °C.; Onset: Ti = start of degradation (method not specified); Stufenverlust aus Rückstand abgeleitet",
   "derived": [
    "Stufenverlust aus Rückstand abgeleitet"
   ],
   "residue": 19.66,
   "residue_at": 500.0,
   "id": "pet-2",
   "group": "pet"
  },
  {
   "name": "PBT",
   "variant": "Neat PBT (matrix of a flame-retardant study)",
   "category": "Kunststoff",
   "atmosphere": "N₂",
   "rate": 10.0,
   "steps": [
    {
     "T_peak": 407.0,
     "T_onset": 372.0,
     "T_end": 430.0,
     "loss": 91.0
    }
   ],
   "source": {
    "type": "article",
    "authors": "Niu, L.; Xu, J.; Yang, W.; Ma, J.; Zhao, J.; Kang, C.; Su, J.",
    "title": "Study on the Synergetic Fire-Retardant Effect of Nano-Sb2O3 in PBT Matrix",
    "container": "Materials (MDPI)",
    "year": "2018",
    "volume": "11",
    "issue": "7",
    "pages": "1060",
    "doi": "10.3390/ma11071060",
    "url": "https://pmc.ncbi.nlm.nih.gov/articles/PMC6073396/",
    "accessed": "2026-11-16",
    "note": "Werte: Table 4 (Neat PBT); TGA text",
    "licence": "CC BY 4.0"
   },
   "note": "Neat PBT (matrix of a flame-retardant study); Atmosphäre: nitrogen; 5-10 mg, open alumina crucible, N2, RT to 600 °C. Main stage given as 330-430 °C with 91 % loss.; Onset: T10%",
   "derived": [],
   "residue": 1.1,
   "residue_at": 600.0,
   "id": "pbt-1",
   "group": "pbt"
  },
  {
   "name": "PA6 (Vothi u. a. 2023, N₂)",
   "variant": "PA6 pellets, Taekwang (grade not stated)",
   "category": "Kunststoff",
   "atmosphere": "N₂",
   "rate": 10.0,
   "steps": [
    {
     "T_peak": 456.0,
     "T_onset": 374.0,
     "loss": 99.95
    }
   ],
   "source": {
    "type": "article",
    "authors": "Vothi, H.; Kim, C.; Nguyen, T.; Lee, J.; Nguyen, L.-A.T.; Suhr, J.",
    "title": "Thermal degradation and flame retardancy of nylon 6/aluminum methylmethoxy phosphonate composites",
    "container": "RSC Advances",
    "year": "2023",
    "volume": "13",
    "issue": "8",
    "pages": "5219-5227",
    "doi": "10.1039/d2ra07297a",
    "url": "https://pmc.ncbi.nlm.nih.gov/articles/PMC9910282/",
    "accessed": "2026-11-16",
    "note": "Werte: Table 3; Sections 2.4, 3.5",
    "licence": "Open access (licence not seen)"
   },
   "note": "PA6 pellets, Taekwang (grade not stated); Atmosphäre: nitrogen; EXSTAR TG/DTA7300, 35-700 °C. Sample mass, crucible and flow not reported. Single step.; Onset: T5%; Stufenverlust aus Rückstand abgeleitet",
   "derived": [
    "Stufenverlust aus Rückstand abgeleitet"
   ],
   "residue": 0.05,
   "residue_at": 700.0,
   "id": "pa6-1",
   "group": "pa6"
  },
  {
   "name": "PA6 (Liu u. a. 2018, Luft)",
   "variant": "Neat PA6 (control in a fibre flame-retardant study)",
   "category": "Kunststoff",
   "atmosphere": "Luft",
   "rate": 15.0,
   "steps": [
    {
     "T_peak": 452.5,
     "T_onset": 388.46,
     "loss": 99.89
    }
   ],
   "source": {
    "type": "article",
    "authors": "Liu, K.; Li, Y.; Tao, L.; Xiao, R.",
    "title": "Preparation and characterization of polyamide 6 fibre based on a phosphorus-containing flame retardant",
    "container": "RSC Advances",
    "year": "2018",
    "volume": "8",
    "issue": "17",
    "pages": "9261-9271",
    "doi": "10.1039/c7ra13228j",
    "url": "https://pmc.ncbi.nlm.nih.gov/articles/PMC9078688/",
    "accessed": "2026-11-16",
    "note": "Werte: Table 3; Section 2.3",
    "licence": "Open access (licence not seen)"
   },
   "note": "Neat PA6 (control in a fibre flame-retardant study); Atmosphäre: air; 15 K/min, not 10. Netzsch TG 209F1, open alumina, 5-10 mg, air 20 mL/min. T50% 447.06 °C; residue 0.34 % at 600 °C.; Onset: T5%; Stufenverlust aus Rückstand abgeleitet",
   "derived": [
    "Stufenverlust aus Rückstand abgeleitet"
   ],
   "residue": 0.11,
   "residue_at": 700.0,
   "id": "pa6-2",
   "group": "pa6"
  },
  {
   "name": "PA66 (Zhang u. a. 2025, N₂)",
   "variant": "Neat PA66, Shen Ma Industry",
   "category": "Kunststoff",
   "atmosphere": "N₂",
   "rate": 10.0,
   "steps": [
    {
     "T_peak": 446.1,
     "T_onset": 403.4,
     "loss": 99.21
    }
   ],
   "source": {
    "type": "article",
    "authors": "Zhang, H.; He, J.; Li, X.",
    "title": "Effect of Multiple Phosphorus-Nitrogen Flame Retardant on the Properties of PA66",
    "container": "Polymers (MDPI)",
    "year": "2025",
    "volume": "17",
    "issue": "11",
    "pages": "1537",
    "doi": "10.3390/polym17111537",
    "url": "https://pmc.ncbi.nlm.nih.gov/articles/PMC12157930/",
    "accessed": "2026-11-16",
    "note": "Werte: Table 2; Sections 2.4, 3.2",
    "licence": "CC BY 4.0"
   },
   "note": "Neat PA66, Shen Ma Industry; Atmosphäre: nitrogen; Netzsch STA2500, 25-800 °C. Flow, sample mass and crucible not reported.; Onset: T5%; Stufenverlust aus Rückstand abgeleitet",
   "derived": [
    "Stufenverlust aus Rückstand abgeleitet"
   ],
   "residue": 0.79,
   "residue_at": 800.0,
   "id": "pa66-1",
   "group": "pa66"
  },
  {
   "name": "PA66 (Yao u. a. 2023, Luft)",
   "variant": "Zytel 70G33L, 33 % glass fibre (not neat)",
   "category": "Kunststoff",
   "atmosphere": "Luft",
   "rate": 10.0,
   "steps": [
    {
     "T_peak": 438.0,
     "T_onset": 377.0,
     "loss": 68.0
    }
   ],
   "source": {
    "type": "article",
    "authors": "Yao, Q.; Cao, W.; Zhao, Y.; Tang, T.",
    "title": "Synthesis and Application of Hybrid Aluminum Dialkylphosphinates as Highly Efficient Flame Retardants for Polyamides",
    "container": "Polymers (MDPI)",
    "year": "2023",
    "volume": "15",
    "issue": "23",
    "pages": "4612",
    "doi": "10.3390/polym15234612",
    "url": "https://pmc.ncbi.nlm.nih.gov/articles/PMC10708692/",
    "accessed": "2026-11-16",
    "note": "Werte: Table 2 (PA66)",
    "licence": "CC BY 4.0"
   },
   "note": "Zytel 70G33L, 33 % glass fibre (not neat); Atmosphäre: air; The residue is mostly glass fibre; use only the temperatures. The same row in N2 gives T5% 401 °C, Tmax 448 °C. TA TGA 50, 3-5 mg, 60 mL/min, 50-600 °C.; Onset: T5%; Stufenverlust aus Rückstand abgeleitet",
   "derived": [
    "Stufenverlust aus Rückstand abgeleitet"
   ],
   "residue": 32.0,
   "residue_at": 600.0,
   "id": "pa66-2",
   "group": "pa66"
  },
  {
   "name": "PC",
   "variant": "Bisphenol-A PC, Bayer AG, MI 10",
   "category": "Kunststoff",
   "atmosphere": "N₂",
   "rate": 10.0,
   "steps": [
    {
     "T_peak": 515.9,
     "T_onset": 480.27,
     "loss": 74.77
    }
   ],
   "source": {
    "type": "article",
    "authors": "Mu, X.; Zhan, J.; Liu, L.; Yao, Z.; Zhu, Y.; Yu, B.; Song, L.",
    "title": "Highly Efficient Phosphazene-Derivative-Based Flame Retardant with Comprehensive and Enhanced Fire Safety and Mechanical Performance for Polycarbonate",
    "container": "Materials (MDPI)",
    "year": "2024",
    "volume": "17",
    "issue": "13",
    "pages": "3206",
    "doi": "10.3390/ma17133206",
    "url": "https://pmc.ncbi.nlm.nih.gov/articles/PMC11242893/",
    "accessed": "2026-11-16",
    "note": "Werte: Table 4 (PC-0)",
    "licence": "CC BY 4.0"
   },
   "note": "Bisphenol-A PC, Bayer AG, MI 10; Atmosphäre: nitrogen; Single DTG peak. Residue temperature not stated. T5%/peak/char: 447.65/490.19/24.77 at 5, 484.60/528.44/24.70 at 20, 507.80/546.34/24.70 at 40 K/min.; Onset: T5% (T10% 490.89, T50% 519.09 °C); Stufenverlust aus Rückstand abgeleitet",
   "derived": [
    "Stufenverlust aus Rückstand abgeleitet"
   ],
   "residue": 25.23,
   "id": "pc-1",
   "group": "pc"
  },
  {
   "name": "ABS",
   "variant": "Terluran HI-10 natural (Ineos Styrolution)",
   "category": "Kunststoff",
   "atmosphere": "N₂",
   "rate": 10.0,
   "steps": [
    {
     "T_peak": 428.2,
     "T_onset": 386.4,
     "loss": 98.5
    }
   ],
   "source": {
    "type": "article",
    "authors": "Oliwa, R.; Bulanda, K.; Oleksy, M.",
    "title": "Thermal Degradation and Flame Resistance Mechanism of Phosphorous-Based Flame Retardant of ABS Composites Used in 3D Printing Technology",
    "container": "Materials (MDPI)",
    "year": "2025",
    "volume": "18",
    "issue": "13",
    "pages": "3202",
    "doi": "10.3390/ma18133202",
    "url": "https://pmc.ncbi.nlm.nih.gov/articles/PMC12251474/",
    "accessed": "2026-11-16",
    "note": "Werte: Table 7 (ABS)",
    "licence": "CC BY 4.0"
   },
   "note": "Terluran HI-10 natural (Ineos Styrolution); Atmosphäre: nitrogen; Mettler TGA/DSC, 25-700 °C. Mass loss and residue as tabulated (they do not sum to 100).; Onset: T5%",
   "derived": [],
   "residue": 0.0,
   "residue_at": 700.0,
   "id": "abs-1",
   "group": "abs"
  },
  {
   "name": "POM (Zhang u. a. 2023, N₂)",
   "variant": "DuPont POM, ≥99 % (homopolymer or copolymer not stated)",
   "category": "Kunststoff",
   "atmosphere": "N₂",
   "rate": 10.0,
   "steps": [
    {
     "T_peak": 373.0,
     "T_onset": 354.0,
     "T_end": 430.0,
     "loss": 100.0
    }
   ],
   "source": {
    "type": "article",
    "authors": "Zhang, D.; Zhou, S.; Li, M.",
    "title": "Analysis of Thermal Degradation Kinetics of POM under Inert and Oxidizing Atmospheres and Combustion Characteristics with Flame Retardant Effects",
    "container": "Polymers (MDPI)",
    "year": "2023",
    "volume": "15",
    "issue": "10",
    "pages": "2286",
    "doi": "10.3390/polym15102286",
    "url": "https://pmc.ncbi.nlm.nih.gov/articles/PMC10221971/",
    "accessed": "2026-11-16",
    "note": "Werte: Table 2",
    "licence": "CC BY 4.0"
   },
   "note": "DuPont POM, ≥99 % (homopolymer or copolymer not stated); Atmosphäre: nitrogen; TA SDT-Q600, 2 mg, 100 mL/min. Values at 5, 15 and 20 K/min are also in Table 2.; Onset: T_onset (not defined in paper); Stufenverlust nicht angegeben, vollständige Zersetzung angenommen",
   "derived": [
    "Stufenverlust nicht angegeben, vollständige Zersetzung angenommen"
   ],
   "id": "pom-1",
   "group": "pom"
  },
  {
   "name": "POM (Zhang u. a. 2023, Luft)",
   "variant": "DuPont POM (same sample)",
   "category": "Kunststoff",
   "atmosphere": "Luft",
   "rate": 10.0,
   "steps": [
    {
     "T_peak": 288.0,
     "T_onset": 277.0,
     "T_end": 312.0,
     "loss": 100.0
    }
   ],
   "source": {
    "type": "article",
    "authors": "Zhang, D.; Zhou, S.; Li, M.",
    "title": "Analysis of Thermal Degradation Kinetics of POM under Inert and Oxidizing Atmospheres and Combustion Characteristics with Flame Retardant Effects",
    "container": "Polymers (MDPI)",
    "year": "2023",
    "volume": "15",
    "issue": "10",
    "pages": "2286",
    "doi": "10.3390/polym15102286",
    "url": "https://pmc.ncbi.nlm.nih.gov/articles/PMC10221971/",
    "accessed": "2026-11-16",
    "note": "Werte: Table 2",
    "licence": "CC BY 4.0"
   },
   "note": "DuPont POM (same sample); Atmosphäre: air; Single step.; Onset: T_onset (not defined); Stufenverlust nicht angegeben, vollständige Zersetzung angenommen",
   "derived": [
    "Stufenverlust nicht angegeben, vollständige Zersetzung angenommen"
   ],
   "id": "pom-2",
   "group": "pom"
  },
  {
   "name": "PTFE",
   "variant": "KT-300M virgin powder (Kitamaru), additive-free",
   "category": "Kunststoff",
   "atmosphere": "N₂",
   "rate": 10.0,
   "steps": [
    {
     "T_peak": 597.4,
     "T_onset": 509.4,
     "T_end": 610.4,
     "loss": 99.92
    }
   ],
   "source": {
    "type": "article",
    "authors": "Eigenschink, L.; Mastalir, M.; Harasek, M.; Paulik, C.",
    "title": "Thermal Depolymerization Challenges of PTFE:Silicone Rubber Mixtures and Composite Materials",
    "container": "Polymers (MDPI)",
    "year": "2026",
    "volume": "18",
    "issue": "15",
    "pages": "1929",
    "doi": "10.3390/polym18151929",
    "url": "https://pmc.ncbi.nlm.nih.gov/articles/PMC13468768/",
    "accessed": "2026-11-16",
    "note": "Werte: Table 1 (PTFE-V)",
    "licence": "CC BY 4.0"
   },
   "note": "KT-300M virgin powder (Kitamaru), additive-free; Atmosphäre: nitrogen; PerkinElmer TGA 8000, 25-800 °C. End = rate back to 1 % of max. Second source (Cai et al., RSC Adv 2018, 8:11367, doi 10.1039/c8ra01047a, Table 1, N2, 10 K/min): T5% 537.3 °C, T30% 568.8 °C, range 500-615 °C.; Onset: T where rate = 1 % of max rate, before the peak; Stufenverlust aus Rückstand abgeleitet",
   "derived": [
    "Stufenverlust aus Rückstand abgeleitet"
   ],
   "residue": 0.08,
   "residue_at": 800.0,
   "id": "ptfe-1",
   "group": "ptfe"
  },
  {
   "name": "PLA",
   "variant": "Ingeo 2003D (NatureWorks), 3D-printed, unfilled",
   "category": "Kunststoff",
   "atmosphere": "N₂",
   "rate": 10.0,
   "steps": [
    {
     "T_peak": 372.0,
     "T_onset": 335.0,
     "T_end": 387.0,
     "loss": 100.0
    }
   ],
   "source": {
    "type": "article",
    "authors": "Pavon, C.; Aldas, M.; Samper, M.D.; Motoc, D.L.; Ferrandiz, S.; Lopez-Martinez, J.",
    "title": "Mechanical, Dynamic-Mechanical, Thermal and Decomposition Behavior of 3D-Printed PLA Reinforced with CaCO3 Fillers from Natural Resources",
    "container": "Polymers (MDPI)",
    "year": "2022",
    "volume": "14",
    "issue": "13",
    "pages": "2646",
    "doi": "10.3390/polym14132646",
    "url": "https://pmc.ncbi.nlm.nih.gov/articles/PMC9268811/",
    "accessed": "2026-11-16",
    "note": "Werte: Table 4 (PLA-0%)",
    "licence": "CC BY 4.0"
   },
   "note": "Ingeo 2003D (NatureWorks), 3D-printed, unfilled; Atmosphäre: nitrogen; End = T95%. Linseis PT1000, 15-20 mg, N2 30 mL/min, 35-700 °C. Second source (Cao et al., Polymers 2020, 12:1106, doi 10.3390/polym12051106, Table 3, Ingeo 4032D, N2, 10 K/min): T10% 335.6, Tmax 364.9 °C, residue 0.03 % at 700 °C.; Onset: T5%; Stufenverlust nicht angegeben, vollständige Zersetzung angenommen",
   "derived": [
    "Stufenverlust nicht angegeben, vollständige Zersetzung angenommen"
   ],
   "id": "pla-1",
   "group": "pla"
  },
  {
   "name": "PVA",
   "variant": "Aldrich PVA, Mw 30-70 kDa, 87-89 % hydrolysed, dried film",
   "category": "Kunststoff",
   "atmosphere": "N₂",
   "rate": 10.0,
   "steps": [
    {
     "T_peak": 298.0,
     "T_onset": 214.0,
     "loss": 78.0
    },
    {
     "T_peak": 427.0,
     "T_onset": 362.0,
     "loss": 12.0
    }
   ],
   "source": {
    "type": "article",
    "authors": "Dluga, A.; Bajer, D.; Kaczmarek, H.",
    "title": "Photochemical and Thermal Stability of Bionanocellulose/Poly(Vinyl Alcohol) Blends",
    "container": "Polymers (MDPI)",
    "year": "2022",
    "volume": "14",
    "issue": "20",
    "pages": "4364",
    "doi": "10.3390/polym14204364",
    "url": "https://pmc.ncbi.nlm.nih.gov/articles/PMC9609272/",
    "accessed": "2026-11-16",
    "note": "Werte: Tables 5, 6; Section 3.5",
    "licence": "CC BY 4.0"
   },
   "note": "Aldrich PVA, Mw 30-70 kDa, 87-89 % hydrolysed, dried film; Atmosphäre: nitrogen; Moisture step at 62-110 °C, about 3 %. T20/T50/T80 = 287/304/343 °C. TA SDT 2960, 20-600 °C. Residue not reported (about 7-10 % by difference, my arithmetic). Fully hydrolysed PVA will differ.; Onset: T0 = decomposition onset (method not specified) / start of final stage (text)",
   "derived": [],
   "id": "pva-1",
   "group": "pva"
  },
  {
   "name": "EVA",
   "variant": "EVA 25 wt% VA (MI 19), neat 'PEVAc (IM)'",
   "category": "Kunststoff",
   "atmosphere": "N₂",
   "rate": 10.0,
   "steps": [
    {
     "T_peak": 345.9,
     "loss": 19.08
    },
    {
     "T_peak": 465.8,
     "loss": 77.6
    }
   ],
   "source": {
    "type": "article",
    "authors": "Ahmad Fauzi, A.A.; Osman, A.F.; Alosime, E.M.; Abdul Halim, K.A.; Abdullah, M.A.A.",
    "title": "Structure and Properties of Poly(Ethylene-co-vinyl Acetate) Nanocomposites with Dual-Functionalized Dolomite Nanoparticles",
    "container": "International Journal of Molecular Sciences (MDPI)",
    "year": "2024",
    "volume": "25",
    "issue": "23",
    "pages": "12519",
    "doi": "10.3390/ijms252312519",
    "url": "https://pmc.ncbi.nlm.nih.gov/articles/PMC11641816/",
    "accessed": "2026-11-16",
    "note": "Werte: Table 5; Section 3.4.7; TGA text",
    "licence": "CC BY 4.0"
   },
   "note": "EVA 25 wt% VA (MI 19), neat 'PEVAc (IM)'; Atmosphäre: nitrogen; PerkinElmer Pyris Diamond, ambient to 700 °C. 100 - 19.08 - 77.6 = 3.3 % is implied, not stated. Step-1 loss (19 %) is consistent with 25 % VA (theoretical acetic acid about 17.4 %).; Onset: not given; text: step 1 about 300-400 °C (acetic acid loss) / not given; text: step 2 about 420-500 °C (backbone)",
   "derived": [],
   "id": "eva-1",
   "group": "eva"
  },
  {
   "name": "PU",
   "variant": "Rigid PU foam, ground (polyether polyol + polymeric MDI, BASF), isocyanate index 1.10 (P110)",
   "category": "Kunststoff",
   "atmosphere": "Luft",
   "rate": 10.0,
   "steps": [
    {
     "T_peak": 319.3,
     "T_onset": 162.88,
     "loss": 51.95
    },
    {
     "T_peak": 526.7,
     "T_onset": 398.23,
     "loss": 48.05
    }
   ],
   "source": {
    "type": "article",
    "authors": "Jiang, L.; Berto, F.; Zhang, D.",
    "title": "Pyrolysis Kinetics and Flammability Evaluation of Rigid Polyurethane with Different Isocyanate Content",
    "container": "Molecules (MDPI)",
    "year": "2021",
    "volume": "26",
    "issue": "8",
    "pages": "2386",
    "doi": "10.3390/molecules26082386",
    "url": "https://pmc.ncbi.nlm.nih.gov/articles/PMC8073025/",
    "accessed": "2026-11-16",
    "note": "Werte: Table 2",
    "licence": "CC BY 4.0"
   },
   "note": "Rigid PU foam, ground (polyether polyol + polymeric MDI, BASF), isocyanate index 1.10 (P110); Atmosphäre: air; TA SDT Q600, 6.0 mg, Al2O3 crucible, air 100 mL/min, 25-800 °C. The two losses sum to 100 %. Second foam source (Yang et al., Polymers 2019, 11:668, doi 10.3390/polym11040668, Table 2, RPUF30, air, 20 K/min): T5% 274.14 °C, peaks 330/562 °C, losses 41.99/54.83 %, residue 3.18 % at 700 °C.; Onset: T0 = stage start (as tabulated) / T0 = stage start (oxidative stage)",
   "derived": [],
   "id": "pu-1",
   "group": "pu"
  },
  {
   "name": "Epoxidharz (gehärtet)",
   "variant": "DGEBA E-51 + DDM (4,4'-diaminodiphenylmethane), 80 °C/2 h + 150 °C/2 h; EP-0",
   "category": "Kunststoff",
   "atmosphere": "N₂",
   "rate": 10.0,
   "steps": [
    {
     "T_peak": 385.0,
     "T_onset": 355.0,
     "loss": 80.78
    }
   ],
   "source": {
    "type": "article",
    "authors": "Li, P.; Wang, J.; Wang, C.; Xu, C.; Ni, A.",
    "title": "The Flame Retardant and Mechanical Properties of the Epoxy Modified by an Efficient DOPO-Based Flame Retardant",
    "container": "Polymers (MDPI)",
    "year": "2024",
    "volume": "16",
    "issue": "5",
    "pages": "631",
    "doi": "10.3390/polym16050631",
    "url": "https://pmc.ncbi.nlm.nih.gov/articles/PMC10933929/",
    "accessed": "2026-11-16",
    "note": "Werte: Table 5; Section 2.4",
    "licence": "CC BY 4.0"
   },
   "note": "DGEBA E-51 + DDM (4,4'-diaminodiphenylmethane), 80 °C/2 h + 150 °C/2 h; EP-0; Atmosphäre: nitrogen; NETZSCH STA449F3, 30-1000 °C. Rmax -13.68 %/min. Second source (Lee et al., Polymers 2021, 13:3310, doi 10.3390/polym13193310, Table 1, YD-128 + DDM, N2, 10 K/min): PDT 364.1, Tmax 379.9 °C, IPDT 399.5 °C. Third source (Zhao et al., Polymers 2023, 15:1655, Table 4, E-44 + DDS, N2, 10 K/min): T5% 377.5 °C, char 13.4 % at 700 °C. Aliphatic-amine cure (Tikhani et al., Polymers 2020, 12:644, EPON 828 + Epikure F205, N2, 10 K/min): T5% 319, T10% 351 °C, residue 9.8 % at 550 °C.; Onset: Td5%; Stufenverlust aus Rückstand abgeleitet",
   "derived": [
    "Stufenverlust aus Rückstand abgeleitet"
   ],
   "residue": 19.22,
   "residue_at": 700.0,
   "id": "epoxidharz-gehartet-1",
   "group": "epoxidharz-gehartet"
  },
  {
   "name": "NR",
   "variant": "RSS1 unfilled sulfur vulcanizate (NR 100, ZnO 5, stearic acid 1, S 2, MBT 2 phr)",
   "category": "Elastomer",
   "atmosphere": "Ar → Luft",
   "rate": 20.0,
   "steps": [
    {
     "T_peak": 398.0,
     "T_onset": 317.0,
     "T_end": 600.0,
     "loss": 94.7
    },
    {
     "T_peak": 720.0,
     "T_onset": 600.0,
     "T_end": 800.0,
     "loss": 1.0
    }
   ],
   "source": {
    "type": "article",
    "authors": "Juszkiewicz, A.; Maciejewska, M.",
    "title": "Tea Grounds as a Waste Biofiller for Natural Rubber",
    "container": "Materials (MDPI)",
    "year": "2024",
    "volume": "17",
    "issue": "7",
    "pages": "1516",
    "doi": "10.3390/ma17071516",
    "url": "https://pmc.ncbi.nlm.nih.gov/articles/PMC11012830/",
    "accessed": "2026-11-16",
    "note": "Werte: Table 7 (Unfilled NR); Table 1 (recipe)",
    "licence": "CC BY 4.0"
   },
   "note": "RSS1 unfilled sulfur vulcanizate (NR 100, ZnO 5, stearic acid 1, S 2, MBT 2 phr); Atmosphäre: argon to 600 °C, then air to 800 °C; Mettler TGA/DSC1, about 10 mg, 70 µL alumina, 50 mL/min. Residue = ash + ZnO. Nitrogen at 10 K/min (Luo et al., IJMS 2025, 26:3410, doi 10.3390/ijms26073410, text): unfilled NR vulcanizate DTG peak 378 °C, no other values.; Onset: T5% / gas switched to air (residue combustion); DTG-Spitze aus Onset/Ende abgeleitet",
   "derived": [
    "DTG-Spitze aus Onset/Ende abgeleitet"
   ],
   "residue": 4.3,
   "residue_at": 800.0,
   "id": "nr-1",
   "group": "nr"
  },
  {
   "name": "SBR",
   "variant": "KER 1500 (23.5 % styrene) + 30 phr carbon black N550, sulfur cure (ZnO reference)",
   "category": "Elastomer",
   "atmosphere": "Ar → Luft",
   "rate": 20.0,
   "steps": [
    {
     "T_peak": 469.0,
     "T_onset": 325.0,
     "T_end": 600.0,
     "loss": 74.4
    },
    {
     "T_peak": 780.0,
     "T_onset": 600.0,
     "T_end": 900.0,
     "loss": 22.3
    }
   ],
   "source": {
    "type": "article",
    "authors": "Maciejewska, M.; Sowińska, A.; Kucharska, J.",
    "title": "Organic Zinc Salts as Pro-Ecological Activators for Sulfur Vulcanization of Styrene-Butadiene Rubber",
    "container": "Polymers (MDPI)",
    "year": "2019",
    "volume": "11",
    "issue": "10",
    "pages": "1723",
    "doi": "10.3390/polym11101723",
    "url": "https://pmc.ncbi.nlm.nih.gov/articles/PMC6836100/",
    "accessed": "2026-11-16",
    "note": "Werte: Table 7 (ZnO row)",
    "licence": "CC BY 4.0"
   },
   "note": "KER 1500 (23.5 % styrene) + 30 phr carbon black N550, sulfur cure (ZnO reference); Atmosphäre: argon to 600 °C, then air to 900 °C; Filled compound: use T5% and the DTG peak, not the mass split.; Onset: T5% / gas switched to air (carbon black and char burn-off); DTG-Spitze aus Onset/Ende abgeleitet",
   "derived": [
    "DTG-Spitze aus Onset/Ende abgeleitet"
   ],
   "residue": 3.3,
   "residue_at": 900.0,
   "id": "sbr-1",
   "group": "sbr"
  },
  {
   "name": "NBR",
   "variant": "SKN3365E (31-35 % ACN), unfilled sulfur vulcanizate (0HAP)",
   "category": "Elastomer",
   "atmosphere": "Ar → Luft",
   "rate": 20.0,
   "steps": [
    {
     "T_peak": 476.0,
     "T_onset": 365.0,
     "T_end": 600.0,
     "loss": 90.6
    },
    {
     "T_peak": 720.0,
     "T_onset": 600.0,
     "T_end": 800.0,
     "loss": 4.8
    }
   ],
   "source": {
    "type": "article",
    "authors": "Maciejewska, M.; Rybiński, P.; Sowińska-Baranowska, A.",
    "title": "Hydroxyapatite-Filled Acrylonitrile-Butadiene Rubber Composites with Improved Cure Characteristics and Reduced Flammability",
    "container": "Materials (MDPI)",
    "year": "2024",
    "volume": "17",
    "issue": "15",
    "pages": "3718",
    "doi": "10.3390/ma17153718",
    "url": "https://pmc.ncbi.nlm.nih.gov/articles/PMC11313012/",
    "accessed": "2026-11-16",
    "note": "Werte: Table 7 (0HAP)",
    "licence": "CC BY 4.0"
   },
   "note": "SKN3365E (31-35 % ACN), unfilled sulfur vulcanizate (0HAP); Atmosphäre: argon to 600 °C, then air to 800 °C; Mettler TGA/DSC1, about 10 mg. About 5 % char under inert gas, unlike NR.; Onset: T5% / gas switched to air (char combustion); DTG-Spitze aus Onset/Ende abgeleitet",
   "derived": [
    "DTG-Spitze aus Onset/Ende abgeleitet"
   ],
   "residue": 4.6,
   "residue_at": 800.0,
   "id": "nbr-1",
   "group": "nbr"
  },
  {
   "name": "EPDM",
   "variant": "EPDM compound EPDM0L: EPDM 100, N220 carbon black 50, paraffin oil 50, sulfur cure",
   "category": "Elastomer",
   "atmosphere": "N₂",
   "rate": 10.0,
   "steps": [
    {
     "T_peak": 477.5,
     "T_onset": 455.8,
     "loss": 75.4
    }
   ],
   "source": {
    "type": "article",
    "authors": "Alfannakh, H.; Alnaim, N.; Ibrahim, S.S.",
    "title": "Thermal Stability and Non-Isothermal Kinetic Analysis of Ethylene-Propylene-Diene Rubber Composite",
    "container": "Polymers (MDPI)",
    "year": "2023",
    "volume": "15",
    "issue": "8",
    "pages": "1890",
    "doi": "10.3390/polym15081890",
    "url": "https://pmc.ncbi.nlm.nih.gov/articles/PMC10147005/",
    "accessed": "2026-11-16",
    "note": "Werte: Table 2 (EPDM0L); Table 1",
    "licence": "CC BY 4.0"
   },
   "note": "EPDM compound EPDM0L: EPDM 100, N220 carbon black 50, paraffin oil 50, sulfur cure; Atmosphäre: nitrogen; TA Q50, about 10 mg, N2 20 mL/min, 50-650 °C. 10 K/min is taken from the Fig. 1 caption. Residue is mostly carbon black; residue temperature not stated. Second source (Sowińska et al., Polymers 2020, 12:1220, Table 9, Vistalon 8600, heavily filled, argon then air, 20 K/min): T5% 369, DTG 473 °C, 51.8 % inert loss, 36.9 % in air, residue 11.6 % at 900 °C.; Onset: Tonset1 (not defined); oil and volatiles / Tonset2 (not defined); EPDM pyrolysis; Stufenverlust aus Rückstand abgeleitet",
   "derived": [
    "Stufenverlust aus Rückstand abgeleitet"
   ],
   "residue": 24.6,
   "id": "epdm-1",
   "group": "epdm"
  },
  {
   "name": "Silikonkautschuk (PDMS) (Vasilakos & Tarantili 2025, N₂)",
   "variant": "Unfilled PDMS network (DMS-S35 + 10 phr TPOS, tin cure)",
