Repository: TinkerLayer/FolioLab

# TGA

Evaluation of thermogravimetric measurements (TGA, TG/DTG) in Folio Lab. Its scope follows common instrument software
(NETZSCH Proteus, TA TRIOS/Universal Analysis, METTLER STARe) and open evaluation programs (kinetics as in
pICNIK/pkynetics, Fraser–Suzuki separation as in mixchar, quick analysis as in tga_data_analysis): open a run, process
it, determine steps and characteristic values, calculate the composition, **narrow down the material from its
decomposition behaviour** (library search as in KnowItAll or NETZSCH Identify), compare runs, kinetics from several
heating rates, take results into a report. Runs locally and needs only numpy and matplotlib (openpyxl for TRIOS
`.xlsx`).

File: modules/tga/tga/data/referenzen.json (part 2 of 3)
{
   "category": "Elastomer",
   "atmosphere": "N₂",
   "rate": 10.0,
   "steps": [
    {
     "T_peak": 455.4,
     "T_onset": 420.0,
     "loss": 90.55
    }
   ],
   "source": {
    "type": "article",
    "authors": "Vasilakos, S.P.; Tarantili, P.A.",
    "title": "Evaluation of Thermal Stability and Thermal Transitions of Hydroxyl-Terminated Polysiloxane/Montmorillonite Nanocomposites",
    "container": "Materials (MDPI)",
    "year": "2025",
    "volume": "18",
    "issue": "6",
    "pages": "1226",
    "doi": "10.3390/ma18061226",
    "url": "https://pmc.ncbi.nlm.nih.gov/articles/PMC11944204/",
    "accessed": "2026-11-16",
    "note": "Werte: Tables 7-9 (0 phr)",
    "licence": "CC BY 4.0"
   },
   "note": "Unfilled PDMS network (DMS-S35 + 10 phr TPOS, tin cure); Atmosphäre: nitrogen; Mettler TGA-DTA, 8-10 mg, 25-800 °C. Residue temperature not stated (probably 800 °C).; Onset: Tonset (not defined); Stufenverlust aus Rückstand abgeleitet",
   "derived": [
    "Stufenverlust aus Rückstand abgeleitet"
   ],
   "residue": 9.45,
   "id": "silikonkautschuk-pdms-1",
   "group": "silikonkautschuk-pdms"
  },
  {
   "name": "Silikonkautschuk (PDMS) (Eigenschink u. a. 2026, N₂)",
   "variant": "Virgin silicone rubber 'SR-V' (commercial; filler not checked)",
   "category": "Elastomer",
   "atmosphere": "N₂",
   "rate": 10.0,
   "steps": [
    {
     "T_peak": 588.8,
     "T_onset": 308.1,
     "T_end": 723.3,
     "loss": 65.18
    }
   ],
   "source": {
    "type": "article",
    "authors": "Eigenschink, L.; Mastalir, M.; Harasek, M.; Paulik, C.",
    "title": "Thermal Depolymerization Challenges of PTFE:Silicone Rubber Mixtures and Composite Materials",
    "container": "Polymers (MDPI)",
    "year": "2026",
    "volume": "18",
    "issue": "15",
    "pages": "1929",
    "doi": "10.3390/polym18151929",
    "url": "https://pmc.ncbi.nlm.nih.gov/articles/PMC13468768/",
    "accessed": "2026-11-16",
    "note": "Werte: Table 1 (SR-V)",
    "licence": "CC BY 4.0"
   },
   "note": "Virgin silicone rubber 'SR-V' (commercial; filler not checked); Atmosphäre: nitrogen; Residue temperature inferred from the 800 °C run end. Filler likely raises the residue.; Onset: T where rate = 1 % of max rate, before the peak; Stufenverlust aus Rückstand abgeleitet",
   "derived": [
    "Stufenverlust aus Rückstand abgeleitet"
   ],
   "residue": 34.82,
   "residue_at": 800.0,
   "id": "silikonkautschuk-pdms-2",
   "group": "silikonkautschuk-pdms"
  },
  {
   "name": "Cellulose (mikrokristallin) (de Carvalho u. a. 2026, N₂)",
   "variant": "Microcrystalline cellulose P.A., Labsynth (Brazil); 4.1133 mg",
   "category": "Biomasse",
   "atmosphere": "N₂",
   "rate": 20.0,
   "steps": [
    {
     "T_peak": 376.2,
     "T_onset": 347.09,
     "T_end": 397.75,
     "loss": 100.0
    }
   ],
   "source": {
    "type": "article",
    "authors": "de Carvalho, N.R.; Correia, A.J.B.; Nakashima, G.T.; Hansted, A.L.S.; Pires, A.A.F.; Kugimiya, T.; Yamamoto, H.; Yamaji, F.M.",
    "title": "Linking Chemical Composition to Thermal Decomposition of Lignocellulosic Biomass and Its Structural Fractions: Insights from Eucalyptus and Sugarcane Bagasse",
    "container": "ACS Omega",
    "year": "2026",
    "volume": "11",
    "issue": "39",
    "pages": "59064-59077",
    "doi": "10.1021/acsomega.6c04390",
    "url": "https://pmc.ncbi.nlm.nih.gov/articles/PMC13647918/",
    "accessed": "2026-11-16",
    "note": "Werte: Table 1 (materials, masses), Table 4 (TG/DTG parameters)",
    "licence": "CC BY 4.0"
   },
   "note": "Microcrystalline cellulose P.A., Labsynth (Brazil); 4.1133 mg; Atmosphäre: nitrogen; PerkinElmer Pyris 1, Pt crucible, N2 20 mL/min, 30-950 °C. Remaining mass is 95.07 % at Tonset, 44.64 % at Tmax and 3.71 % at Toffset (397.75 °C). Total loss ΔY 97.50 %, which implies about 2.5 % residue at 950 °C (my arithmetic, not printed). 20 K/min: expect peaks roughly 10-20 °C lower at 10 K/min (estimate).; Onset: Tonset (onset temperature as tabulated; Ti = 50.81 °C is the start of moisture loss); Stufenverlust nicht angegeben, vollständige Zersetzung angenommen",
   "derived": [
    "Stufenverlust nicht angegeben, vollständige Zersetzung angenommen"
   ],
   "id": "cellulose-mikrokristallin-1",
   "group": "cellulose-mikrokristallin"
  },
  {
   "name": "Cellulose (mikrokristallin) (Kuznetsov u. a. 2023, Ar)",
   "variant": "MCC prepared from aspen wood (lab-made)",
   "category": "Biomasse",
   "atmosphere": "Ar",
   "rate": 10.0,
   "steps": [
    {
     "T_peak": 336.0,
     "T_onset": 283.0,
     "T_end": 438.0,
     "loss": 100.0
    }
   ],
   "source": {
    "type": "article",
    "authors": "Kuznetsov, B.N.; Chudina, A.I.; Kazachenko, A.S.; Fetisova, O.Yu.; Borovkova, V.S.; Vorobyev, S.A.; Karacharov, A.A.; Gnidan, E.V.; Mazurova, E.V.; Skripnikov, A.M.; Taran, O.P.",
    "title": "Fractionation of Aspen Wood to Produce Microcrystalline, Microfibrillated and Nanofibrillated Celluloses, Xylan and Ethanollignin",
    "container": "Polymers (MDPI)",
    "year": "2023",
    "volume": "15",
    "issue": "12",
    "pages": "2671",
    "doi": "10.3390/polym15122671",
    "url": "https://pmc.ncbi.nlm.nih.gov/articles/PMC10303657/",
    "accessed": "2026-11-16",
    "note": "Werte: Section 3.6 text (Table 7 holds the ranges)",
    "licence": "CC BY 4.0"
   },
   "note": "MCC prepared from aspen wood (lab-made); Atmosphäre: argon; NETZSCH STA 449 F1 Jupiter, argon, 30-800 °C. Sample mass and flow not stated. One stage plus minor water loss below 100 °C. No residue given. Not a commercial MCC grade.; Onset: start of main decomposition range (text: starts 'above 280 °C'; range 283-438 °C); Stufenverlust nicht angegeben, vollständige Zersetzung angenommen",
   "derived": [
    "Stufenverlust nicht angegeben, vollständige Zersetzung angenommen"
   ],
   "id": "cellulose-mikrokristallin-2",
   "group": "cellulose-mikrokristallin"
  },
  {
   "name": "Cellulose (mikrokristallin) (Apaydın Varol & Mutlu 2023, N₂)",
   "variant": "Cellulose, Sigma-Aldrich (grade/type not stated; not explicitly MCC)",
   "category": "Biomasse",
   "atmosphere": "N₂",
   "rate": 10.0,
   "steps": [
    {
     "T_peak": 88.0,
     "T_onset": 25.0,
     "T_end": 130.0,
     "loss": 3.17
    },
    {
     "T_peak": 353.4,
     "T_onset": 291.0,
     "T_end": 395.0,
     "loss": 80.0
    }
   ],
   "source": {
    "type": "article",
    "authors": "Apaydın Varol, E.; Mutlu, Ü.",
    "title": "TGA-FTIR Analysis of Biomass Samples Based on the Thermal Decomposition Behavior of Hemicellulose, Cellulose, and Lignin",
    "container": "Energies (MDPI)",
    "year": "2023",
    "volume": "16",
    "pages": "3674",
    "doi": "10.3390/en16093674",
    "url": "https://www.mdpi.com/1996-1073/16/9/3674",
    "accessed": "2026-11-16",
    "note": "Werte: Table 4 (p. 8); conditions in Table 5 caption (10 °C/min, N2 20 mL/min)",
    "licence": "CC BY 4.0 (MDPI)"
   },
   "note": "Cellulose, Sigma-Aldrich (grade/type not stated; not explicitly MCC); Atmosphäre: nitrogen; Read directly from text I extracted from the PDF (file apaydin_energies2023.txt in tga_dl). No DTG peak is tabulated. The residue is high for cellulose; treat with caution. The DOI was formed from the volume/article number and not separately checked. A further Sigma 'cellulose powder' (Kumagai et al., ACS Omega 2021, 6:12022, doi 10.1021/acsomega.1c00622, PMC8154023, CC BY-NC-ND; 10 mg, Pt pan, N2 200 mL/min, 10 K/min) gives in the text: DTG max 343 °C, charring above 370 °C, char 8.9 wt% at 650 °C.; Onset: range start: moisture 25-130 °C / start of stated main-stage temperature range; DTG-Spitze aus Onset/Ende abgeleitet",
   "derived": [
    "DTG-Spitze aus Onset/Ende abgeleitet"
   ],
   "residue": 16.83,
   "residue_at": 1000.0,
   "id": "cellulose-mikrokristallin-3",
   "group": "cellulose-mikrokristallin"
  },
  {
   "name": "Lignin (de Carvalho u. a. 2026, N₂) – Kraft lignin from sugarcane bagasse (not",
   "variant": "Kraft lignin from sugarcane bagasse (not wood); 4.5948 mg",
   "category": "Biomasse",
   "atmosphere": "N₂",
   "rate": 20.0,
   "steps": [
    {
     "T_peak": 399.4,
     "T_onset": 328.71,
     "T_end": 558.91,
     "loss": 100.0
    }
   ],
   "source": {
    "type": "article",
    "authors": "de Carvalho, N.R.; others",
    "title": "Linking Chemical Composition to Thermal Decomposition of Lignocellulosic Biomass and Its Structural Fractions: Insights from Eucalyptus and Sugarcane Bagasse",
    "container": "ACS Omega",
    "year": "2026",
    "volume": "11",
    "issue": "39",
    "pages": "59064-59077",
    "doi": "10.1021/acsomega.6c04390",
    "url": "https://pmc.ncbi.nlm.nih.gov/articles/PMC13647918/",
    "accessed": "2026-11-16",
    "note": "Werte: Tables 1 and 4",
    "licence": "CC BY 4.0"
   },
   "note": "Kraft lignin from sugarcane bagasse (not wood); 4.5948 mg; Atmosphäre: nitrogen; Pt crucible, N2 20 mL/min, 30-950 °C. Remaining mass is 90.78 % at Tonset, 64.85 % at Tmax and 39.00 % at Toffset. ΔY 75.10 % implies about 24.9 % residue at 950 °C (my arithmetic). The shoulder is tabulated below the onset, as in the source. Secondary 10 K/min data: Wang et al. 2019 (next-but-two entry) Sigma alkali lignin.; Onset: Tonset as tabulated (Ti 58.31 °C = start of moisture loss; a shoulder Tsh is tabulated at 194.33 °C); Stufenverlust nicht angegeben, vollständige Zersetzung angenommen",
   "derived": [
    "Stufenverlust nicht angegeben, vollständige Zersetzung angenommen"
   ],
   "id": "lignin-1",
   "group": "lignin"
  },
  {
   "name": "Lignin (de Carvalho u. a. 2026, N₂) – Organosolv lignin from eucalyptus chips",
   "variant": "Organosolv lignin from eucalyptus chips (hardwood); 4.4114 mg",
   "category": "Biomasse",
   "atmosphere": "N₂",
   "rate": 20.0,
   "steps": [
    {
     "T_peak": 405.5,
     "T_onset": 278.31,
     "T_end": 468.91,
     "loss": 100.0
    }
   ],
   "source": {
    "type": "article",
    "authors": "de Carvalho, N.R.; others",
    "title": "Linking Chemical Composition to Thermal Decomposition of Lignocellulosic Biomass and Its Structural Fractions: Insights from Eucalyptus and Sugarcane Bagasse",
    "container": "ACS Omega",
    "year": "2026",
    "volume": "11",
    "issue": "39",
    "pages": "59064-59077",
    "doi": "10.1021/acsomega.6c04390",
    "url": "https://pmc.ncbi.nlm.nih.gov/articles/PMC13647918/",
    "accessed": "2026-11-16",
    "note": "Werte: Tables 1 and 4 (the text gives Tsh as 306.76 °C)",
    "licence": "CC BY 4.0"
   },
   "note": "Organosolv lignin from eucalyptus chips (hardwood); 4.4114 mg; Atmosphäre: nitrogen; Remaining mass is 93.89 % at Tonset, 67.26 % at Tmax and 50.30 % at Toffset. ΔY 64.77 % implies about 35.2 % residue at 950 °C (my arithmetic). Same table, eucalyptus Klason lignin: Tonset 354.97, Tmax 420.84, Toffset 540.30 °C, ΔY 52.34 %.; Onset: Tonset as tabulated (Ti 62.69 °C = moisture start); shoulder Tsh 306.79 °C; Stufenverlust nicht angegeben, vollständige Zersetzung angenommen",
   "derived": [
    "Stufenverlust nicht angegeben, vollständige Zersetzung angenommen"
   ],
   "id": "lignin-2",
   "group": "lignin"
  },
  {
   "name": "Lignin (Wang u. a. 2019, N₂)",
   "variant": "Alkali lignin, Sigma (Germany) (catalogue no. not given; Sigma 'alkali lignin' is a kraft-type lignin)",
   "category": "Biomasse",
   "atmosphere": "N₂",
   "rate": 10.0,
   "steps": [
    {
     "T_peak": 320.0,
     "T_onset": 170.0,
     "loss": 34.56
    }
   ],
   "source": {
    "type": "article",
    "authors": "Wang, F.; Zhang, D.; Chen, M.; Yi, W.; Wang, L.",
    "title": "Characteristics of Corn Stover Components Pyrolysis at Low Temperature Based on Detergent Fibers",
    "container": "Frontiers in Bioengineering and Biotechnology",
    "year": "2019",
    "volume": "7",
    "pages": "188",
    "doi": "10.3389/fbioe.2019.00188",
    "url": "https://pmc.ncbi.nlm.nih.gov/articles/PMC6688388/",
    "accessed": "2026-11-16",
    "note": "Werte: Table 4; text",
    "licence": "CC BY 4.0"
   },
   "note": "Alkali lignin, Sigma (Germany) (catalogue no. not given; Sigma 'alkali lignin' is a kraft-type lignin); Atmosphäre: nitrogen; STA449C, about 8 mg, N2 30 mL/min, 30-400 °C only. The run ends at 400 °C, so the residue is not a final char. The text gives 65.42 %. Davg -0.87 %/min; Dmax printed incompletely.; Onset: Ts = 'initial temperature of volatiles releasing' (method not stated); Stufenverlust aus Rückstand abgeleitet",
   "derived": [
    "Stufenverlust aus Rückstand abgeleitet"
   ],
   "residue": 65.44,
   "residue_at": 400.0,
   "id": "lignin-3",
   "group": "lignin"
  },
  {
   "name": "Lignin (Apaydın Varol & Mutlu 2023, N₂)",
   "variant": "Lignin, Sigma-Aldrich (type not stated)",
   "category": "Biomasse",
   "atmosphere": "N₂",
   "rate": 10.0,
   "steps": [
    {
     "T_peak": 70.0,
     "T_onset": 25.0,
     "T_end": 100.0,
     "loss": 7.12
    },
    {
     "T_peak": 320.0,
     "T_onset": 170.0,
     "T_end": 420.0,
     "loss": 25.96
    },
    {
     "T_peak": 465.0,
     "T_onset": 420.0,
     "T_end": 495.0,
     "loss": 4.35
    },
    {
     "T_peak": 699.0,
     "T_onset": 495.0,
     "T_end": 835.0,
     "loss": 12.05
    }
   ],
   "source": {
    "type": "article",
    "authors": "Apaydın Varol, E.; Mutlu, Ü.",
    "title": "TGA-FTIR Analysis of Biomass Samples Based on the Thermal Decomposition Behavior of Hemicellulose, Cellulose, and Lignin",
    "container": "Energies (MDPI)",
    "year": "2023",
    "volume": "16",
    "pages": "3674",
    "doi": "10.3390/en16093674",
    "url": "https://www.mdpi.com/1996-1073/16/9/3674",
    "accessed": "2026-11-16",
    "note": "Werte: Table 4 (p. 8)",
    "licence": "CC BY 4.0"
   },
   "note": "Lignin, Sigma-Aldrich (type not stated); Atmosphäre: nitrogen; N2 20 mL/min. Read from text I extracted from the PDF. The lignin type is unknown, so use only as a generic lignin reference.; Onset: moisture range start / stated range start; DTG-Spitze aus Onset/Ende abgeleitet",
   "derived": [
    "DTG-Spitze aus Onset/Ende abgeleitet"
   ],
   "residue": 50.52,
   "residue_at": 1000.0,
   "id": "lignin-4",
   "group": "lignin"
  },
  {
   "name": "Hemicellulose / Xylan (Wang u. a. 2019, N₂)",
   "variant": "Xylan, Sigma (Germany) (botanical origin not stated)",
   "category": "Biomasse",
   "atmosphere": "N₂",
   "rate": 10.0,
   "steps": [
    {
     "T_peak": 278.0,
     "T_onset": 185.0,
     "loss": 76.85
    }
   ],
   "source": {
    "type": "article",
    "authors": "Wang, F.; Zhang, D.; Chen, M.; Yi, W.; Wang, L.",
    "title": "Characteristics of Corn Stover Components Pyrolysis at Low Temperature Based on Detergent Fibers",
    "container": "Frontiers in Bioengineering and Biotechnology",
    "year": "2019",
    "volume": "7",
    "pages": "188",
    "doi": "10.3389/fbioe.2019.00188",
    "url": "https://pmc.ncbi.nlm.nih.gov/articles/PMC6688388/",
    "accessed": "2026-11-16",
    "note": "Werte: Table 4",
    "licence": "CC BY 4.0"
   },
   "note": "Xylan, Sigma (Germany) (botanical origin not stated); Atmosphäre: nitrogen; About 8 mg, N2 30 mL/min, 30-400 °C only, so the residue is at 400 °C, not a final char. Dmax -10.17 %/min. Same table, Sigma α-cellulose (not MCC): Ts 296, Tmax 340 (text: 345) °C, residue 6.82 % at 400 °C.; Onset: Ts = initial temperature of volatiles release (method not stated); Stufenverlust aus Rückstand abgeleitet",
   "derived": [
    "Stufenverlust aus Rückstand abgeleitet"
   ],
   "residue": 23.15,
   "residue_at": 400.0,
   "id": "hemicellulose-xylan-1",
   "group": "hemicellulose-xylan"
  },
  {
   "name": "Hemicellulose / Xylan (Sharma u. a. 2020, Ar)",
   "variant": "Xylan extracted in the lab from acacia sawdust (hardwood)",
   "category": "Biomasse",
   "atmosphere": "Ar",
   "rate": 10.0,
   "steps": [
    {
     "T_peak": 122.0,
     "T_onset": 65.0,
     "T_end": 160.0,
     "loss": 8.0
    },
    {
     "T_peak": 266.0,
     "T_onset": 170.0,
     "loss": 57.0
    }
   ],
   "source": {
    "type": "article",
    "authors": "Sharma, K.; Khaire, K.C.; Thakur, A.; Moholkar, V.S.; Goyal, A.",
    "title": "Acacia Xylan as a Substitute for Commercially Available Xylan and Its Application in the Production of Xylooligosaccharides",
    "container": "ACS Omega",
    "year": "2020",
    "volume": "5",
    "issue": "23",
    "pages": "13729-13738",
    "doi": "10.1021/acsomega.0c00896",
    "url": "https://pmc.ncbi.nlm.nih.gov/articles/PMC7301597/",
    "accessed": "2026-11-16",
    "note": "Werte: Section 2.5 text; Section 4.10 (method); Fig. 4",
    "licence": "ACS AuthorChoice (non-commercial)"
   },
   "note": "Xylan extracted in the lab from acacia sawdust (hardwood); Atmosphäre: argon; Netzsch STA449F3, about 6 mg, alumina crucible, argon 60 mL/min, 25-500 °C. The text says 40 % mass loss had occurred at 266 °C. The 35 % retained weight is stated without a temperature; 500 °C (run end) is my inference.; Onset: moisture range start (65-160 °C) / text: 'sudden weight loss started at 170 °C'; DTG-Spitze aus Onset/Ende abgeleitet, Stufenverlust aus Rückstand abgeleitet",
   "derived": [
    "DTG-Spitze aus Onset/Ende abgeleitet",
    "Stufenverlust aus Rückstand abgeleitet"
   ],
   "residue": 35.0,
   "residue_at": 500.0,
   "id": "hemicellulose-xylan-2",
   "group": "hemicellulose-xylan"
  },
  {
   "name": "Holz (Fischer u. a. 2026, N₂)",
   "variant": "Softwood: spruce wood (SW), ground <125 µm, dried 24 h at 105 °C (Fischer et al. 2026 entry)",
   "category": "Biomasse",
   "atmosphere": "N₂",
   "rate": 10.0,
   "steps": [
    {
     "T_peak": 366.3,
     "T_onset": 293.2,
     "loss": 77.5
    }
   ],
   "source": {
    "type": "article",
    "authors": "Fischer, O.; Lemaire, R.; Bensakhria, A.",
    "title": "Pyrolysis of spruce wood, wheat straw, switchgrass, miscanthus and swine manure using catalysts containing alkali and alkaline earth metals: thermogravimetric analysis and kinetic modeling",
    "container": "Journal of Thermal Analysis and Calorimetry",
    "year": "2026",
    "volume": "151",
    "issue": "4",
    "pages": "3009-3030",
    "doi": "10.1007/s10973-025-14738-z",
    "url": "https://pmc.ncbi.nlm.nih.gov/articles/PMC13018083/",
    "accessed": "2026-11-16",
    "note": "Werte: Appendix Table A1 (raw SW); TGA results text (peak 'around 639 K', residue 22.5 % at 1223 K)",
    "licence": "CC BY-NC-ND 4.0"
   },
   "note": "Softwood: spruce wood (SW), ground <125 µm, dried 24 h at 105 °C (Fischer et al. 2026 entry); Atmosphäre: nitrogen; Published in kelvin; converted to °C by subtracting 273.15. SETARAM SETSYS Evolution, N2 60 mL/min, 15 min drying at 378 K, then to 1223 K with a 30 min hold (the residue is after the hold). Tmax 639.4 ± 0.97 K; dTGmax -0.96 %/K. Composition: cellulose 54.5, hemicellulose 11.8, lignin 26.5 %. At 5 K/min: T10/T50/T90/Tmax = 276.4/336.4/427.6/349.7 °C, residue 24.9 %. Single DTG peak with no hemicellulose shoulder.; Onset: T10% conversion (566.3 K); T50% = 353.8 °C (626.9 K); T90% = 456.9 °C (730.0 K); Stufenverlust aus Rückstand abgeleitet",
   "derived": [
    "Stufenverlust aus Rückstand abgeleitet"
   ],
   "residue": 22.5,
   "residue_at": 950.0,
   "id": "holz-1",
   "group": "holz"
  },
  {
   "name": "Holz (de Carvalho u. a. 2026, N₂)",
   "variant": "Hardwood: eucalyptus residue from a wood-panel mill, in natura (species not stated); 4.3223 mg",
   "category": "Biomasse",
   "atmosphere": "N₂",
   "rate": 20.0,
   "steps": [
    {
     "T_peak": 397.7,
     "T_onset": 303.54,
     "T_end": 427.14,
     "loss": 100.0
    }
   ],
   "source": {
    "type": "article",
    "authors": "de Carvalho, N.R.; others",
    "title": "Linking Chemical Composition to Thermal Decomposition of Lignocellulosic Biomass and Its Structural Fractions: Insights from Eucalyptus and Sugarcane Bagasse",
    "container": "ACS Omega",
    "year": "2026",
    "volume": "11",
    "issue": "39",
    "pages": "59064-59077",
    "doi": "10.1021/acsomega.6c04390",
    "url": "https://pmc.ncbi.nlm.nih.gov/articles/PMC13647918/",
    "accessed": "2026-11-16",
    "note": "Werte: Table 4 (TG/DTG); Table 5 (Gaussian deconvolution)",
    "licence": "CC BY 4.0"
   },
   "note": "Hardwood: eucalyptus residue from a wood-panel mill, in natura (species not stated); 4.3223 mg; Atmosphäre: nitrogen; Pt crucible, N2 20 mL/min, 30-950 °C. Remaining mass is 94.76 % at Tonset, 83.87 % at Tsh, 45.02 % at Tmax and 20.06 % at Toffset. ΔY 89.41 % implies about 10.6 % at 950 °C (my arithmetic; the paper does not reconcile this with 20.06 % at Toffset). Deconvolved DTG peaks 355 °C (50.2 %) and 407 °C (49.8 %). Extractive-free: Tonset 310.62, Tsh 339.43, Tmax 415.05 °C.; Onset: Tonset as tabulated (Ti 51.51 °C = moisture start); shoulder Tsh 331.10 °C (hemicellulose); Stufenverlust nicht angegeben, vollständige Zersetzung angenommen",
   "derived": [
    "Stufenverlust nicht angegeben, vollständige Zersetzung angenommen"
   ],
   "id": "holz-2",
   "group": "holz"
  },
  {
   "name": "Calciumoxalat-Monohydrat CaC₂O₄·H₂O (Suzanne u. a. 2026, N₂)",
   "variant": "Sigma-Aldrich C0350000, CAS 5794-28-5, one batch sent to all labs; inter-lab mean of 7 non-outlier datasets out of 14 (13 labs)",
   "category": "Kalibrierstandard",
   "atmosphere": "N₂",
   "rate": 10.0,
   "steps": [
    {
     "T_peak": 160.9,
     "T_onset": 131.9,
     "T_end": 170.9,
     "loss": 12.1,
     "label": "CaC2O4·H2O -> CaC2O4 + H2O"
    },
    {
     "T_peak": 490.9,
     "T_onset": 454.9,
     "T_end": 509.9,
     "loss": 18.4,
     "label": "CaC2O4 -> CaCO3 + CO"
    },
    {
     "T_peak": 721.9,
     "T_onset": 656.9,
     "T_end": 736.9,
     "loss": 30.1,
     "label": "CaCO3 -> CaO + CO2"
    }
   ],
   "source": {
    "type": "article",
    "authors": "Suzanne, M.; Bourbigot, S.; Carlotti, P.; Coker, E.; Dumazert, L.; Duquesne, S.; Fateh, T.; Guillaume, E.; Hakkarainen, T.; Lazaro-Urrutia, D.; Leventon, I.; Rein, G.; Richter, F.; Rinta-Paavola, A.; Rogaume, T.; Schartel, B.; Sjöström, J.; Stoliarov, S.; Thiry, A.; Witkowski, A.",
    "title": "A Round-Robin Study on Decomposition of Calcium Oxalate Monohydrate by Thermogravimetry",
    "container": "Fire Technology (values taken from the NIST-hosted submitted manuscript)",
    "year": "2026",
    "volume": "62",
    "issue": "3",
    "pages": "76",
    "doi": "10.1007/s10694-026-01873-8",
    "url": "https://tsapps.nist.gov/publication/get_pdf.cfm?pub_id=935144",
    "accessed": "2026-11-16",
    "note": "Werte: Table 9 (min/mean/max/SD, outliers excluded); Tables 4-5 (protocol); Tables 6-8 (all data and statistics)",
    "licence": "free manuscript at NIST; licence of the published version unknown"
   },
   "note": "Sigma-Aldrich C0350000, CAS 5794-28-5, one batch sent to all labs; inter-lab mean of 7 non-outlier datasets out of 14 (13 labs); Atmosphäre: N2 (one dataset Ar), 20-100 mL/min depending on instrument; Converted from K. Mean ± SD in K: step 1 T_O 405 ± 8.1, T_P 434 ± 1.5, T_E 444 ± 1.2; step 2 728 ± 15 / 764 ± 7 / 783 ± 9; step 3 930 ± 19 / 995 ± 11 / 1010 ± 11. Mass losses ± SD: 12.1 ± 0.34, 18.4 ± 0.34, 30.1 ± 0.24 %. Protocol: 5 mg (actual 5.12 ± 0.19 mg); mostly alumina crucibles; 300-1180 K; 300 s isotherms; 20-30 min inert purge before heating. Peak temperatures are the most transferable values, because labs used different onset/endset constructions. The paper's acceptance criterion: every value within mean ± 2 SD. The paper's own theoretical values: 12.3/19.2/30.1 %. The NIST record shows year 2022 (manuscript upload); Crossref gives Fire Technology 2026. Values may differ slightly",
   "derived": [],
   "id": "calciumoxalat-monohydrat-cac2o-1",
   "group": "calciumoxalat-monohydrat-cac2o"
  },
  {
   "name": "Calciumoxalat-Monohydrat CaC₂O₄·H₂O (Harvey 2023, ?)",
   "variant": "teaching example (worked thermogram), 17.61 mg",
   "category": "Kalibrierstandard",
   "atmosphere": "",
   "rate": 20.0,
   "steps": [
    {
     "T_peak": 190.0,
     "T_onset": 100.0,
     "T_end": 250.0,
     "loss": 12.3,
     "label": "CaC2O4·H2O -> CaC2O4 + H2O"
    },
    {
     "T_peak": 470.0,
     "T_onset": 350.0,
     "T_end": 550.0,
     "loss": 19.2,
     "label": "CaC2O4 -> CaCO3 + CO"
    },
    {
     "T_peak": 720.0,
     "T_onset": 600.0,
     "T_end": 800.0,
     "loss": 30.1,
     "label": "CaCO3 -> CaO + CO2"
    }
   ],
   "source": {
    "type": "web",
    "authors": "Harvey, D.",
    "title": "31.1: Thermogravimetry (Instrumental Analysis, Ch. 31 Thermal Methods)",
    "container": "Chemistry LibreTexts",
    "year": "2023",
    "url": "https://chem.libretexts.org/Bookshelves/Analytical_Chemistry/Instrumental_Analysis_(LibreTexts)/31:_Thermal_Methods/31.01:_Thermogravimetric_Methods",
    "accessed": "2026-11-16",
    "note": "Werte: Example 31.1.1; Example 31.1.1",
    "licence": "CC BY-NC-SA 4.0"
   },
   "note": "teaching example (worked thermogram), 17.61 mg; Atmosphäre: not stated; Mass losses as mg: 2.17, 3.38 and 5.30 mg. The source derives the molar-mass decreases 18.0, 28.1 and 44.0 g/mol. This is the didactic origin of the 12.3/19.2/30.1 % values; it is not a metrological reference. Use the round robin for temperatures.; Onset: range stated; DTG-Spitze aus Onset/Ende abgeleitet",
   "derived": [
    "DTG-Spitze aus Onset/Ende abgeleitet"
   ],
   "id": "calciumoxalat-monohydrat-cac2o-2",
   "group": "calciumoxalat-monohydrat-cac2o"
  },
  {
   "name": "Calciumoxalat-Monohydrat CaC₂O₄·H₂O (Földvári 2011, Luft)",
   "variant": "99 % whewellite, 100.0 mg",
   "category": "Kalibrierstandard",
   "atmosphere": "Luft",
   "rate": 10.0,
   "steps": [
    {
     "T_peak": 226.0,
     "T_onset": 220.0,
     "T_end": 230.0,
     "loss": 12.2,
     "label": "CaC2O4·H2O -> CaC2O4 + H2O"
    }
   ],
   "source": {
    "type": "book",
    "authors": "Földvári, M.",
    "title": "Handbook of thermogravimetric system of minerals and its use in geological practice",
    "container": "Occasional Papers of the Geological Institute of Hungary, vol. 213, Budapest",
    "year": "2011",
    "url": "https://www.mek.oszk.hu/18000/18031/18031.pdf",
    "accessed": "2026-11-16",
    "note": "Werte: §11.1, Fig. 11.1 (about p. 134); vol. 213, 180 pp.",
    "licence": "frei lesbar (MEK), urheberrechtlich geschützt"
   },
   "note": "99 % whewellite, 100.0 mg; Atmosphäre: not stated; static air implied (CO burns to CO2) (Atmosphäre in der Quelle nicht angegeben); Factors 8.11/5.22/3.31; each step gives 99 %.; Onset: 'at about 500 °C' / 'at about 900 °C' / interval 'at 220-230 °C'; DTG-Spitze aus Onset/Ende abgeleitet",
   "derived": [
    "DTG-Spitze aus Onset/Ende abgeleitet"
   ],
   "id": "calciumoxalat-monohydrat-cac2o-3",
   "group": "calciumoxalat-monohydrat-cac2o"
  },
  {
   "name": "Calciumcarbonat CaCO₃ (Calcit) (Seesanong u. a. 2024, N₂)",
   "variant": "biogenic calcite from oyster shells, sieved through mesh 50 (about 95.5 % CaCO3, calculated as 42/43.97)",
   "category": "Mineral / Füllstoff",
   "atmosphere": "N₂",
   "rate": 10.0,
   "steps": [
    {
     "T_peak": 846.0,
     "T_onset": 630.0,
     "T_end": 880.0,
     "loss": 42.0,
     "label": "CaCO3 -> CaO + CO2"
    }
   ],
   "source": {
    "type": "article",
    "authors": "Seesanong, S.; Seangarun, C.; Boonchom, B.; Laohavisuti, N.; Boonmee, W.; Thompho, S.; Rungrojchaipon, P.",
    "title": "Low-Cost and Eco-Friendly Calcium Oxide Prepared via Thermal Decompositions of Calcium Carbonate and Calcium Acetate Precursors Derived from Waste Oyster Shells",
    "container": "Materials (Basel)",
    "year": "2024",
    "volume": "17",
    "issue": "15",
    "pages": "3875",
    "doi": "10.3390/ma17153875",
    "url": "https://pmc.ncbi.nlm.nih.gov/articles/PMC11313493/",
    "accessed": "2026-11-16",
    "note": "Werte: §2.2 method; §3.2 text and Fig. 1a",
    "licence": "CC BY 4.0"
   },
   "note": "biogenic calcite from oyster shells, sieved through mesh 50 (about 95.5 % CaCO3, calculated as 42/43.97); Atmosphäre: N2 50 mL/min; PerkinElmer Pyris Diamond TG/DTA, 30-900 °C. Sample mass not given. 900 °C is the end of the run. Not reagent grade. The same paper's calcium acetate run gives a CaCO3 DTG peak at 694 °C, which illustrates how strongly sample and texture shift this step.; Onset: start of stated range (not an extrapolated onset)",
   "derived": [],
   "residue": 58.0,
   "residue_at": 900.0,
   "id": "calciumcarbonat-caco3-calcit-1",
   "group": "calciumcarbonat-caco3-calcit"
  },
  {
   "name": "Calciumcarbonat CaCO₃ (Calcit) (Zhuang u. a. 2025, N₂)",
   "variant": "reagent calcite >99 % (Sinopharm), about 10 mg, 200 mesh — NOT RECOMMENDED",
   "category": "Mineral / Füllstoff",
   "atmosphere": "N₂",
   "rate": 10.0,
   "steps": [
    {
     "T_peak": 560.0,
     "T_onset": 456.0,
     "loss": 43.97,
     "label": "CaCO3 -> CaO + CO2"
    }
   ],
   "source": {
    "type": "article",
    "authors": "Zhuang, D.; Chen, Z.; Sun, B.",
    "title": "Thermal Decomposition of Calcium Carbonate at Multiple Heating Rates in Different Atmospheres Using the Techniques of TG, DTG, and DSC",
    "container": "Crystals",
    "year": "2025",
    "volume": "15",
    "issue": "2",
    "pages": "108",
    "doi": "10.3390/cryst15020108",
    "url": "https://www.mdpi.com/2073-4352/15/2/108",
    "accessed": "2026-11-16",
    "note": "Werte: §3.2 text; Table 1",
    "licence": "CC BY 4.0"
   },
   "note": "reagent calcite >99 % (Sinopharm), about 10 mg, 200 mesh — NOT RECOMMENDED; Atmosphäre: N2 80 mL/min (identical curve in 70 % N2/30 % O2); Internally inconsistent. The 10 K/min peak is given as both 560 °C and 585 °C. The 'final mass loss of 58 %, 55 %, 45 %, 42 %' (10-40 K/min) is impossible, since 58 % exceeds the 43.97 % maximum. Temperatures are about 250 °C below other calcite data. Listed only to warn against using it.; Onset: T at conversion α = 0.1 (Table 1); Stufenverlust = theoretischer Wert (Stöchiometrie), nicht gemessen",
   "derived": [
    "Stufenverlust = theoretischer Wert (Stöchiometrie), nicht gemessen"
   ],
   "id": "calciumcarbonat-caco3-calcit-2",
   "group": "calciumcarbonat-caco3-calcit"
  },
  {
   "name": "Calciumhydroxid Ca(OH)₂ (Portlandit) (Maruyama u. a. 2020, Ar)",
   "variant": "reagent Ca(OH)2 99.9 % (Wako), wetted and dried at 120 °C ('Ca(OH)2-w'); XRD shows some CaCO3 present",
   "category": "Mineral / Füllstoff",
   "atmosphere": "Ar",
   "rate": 10.0,
   "steps": [
    {
     "T_peak": 459.0,
     "loss": 24.31,
     "label": "Ca(OH)2 -> CaO + H2O"
    }
   ],
   "source": {
    "type": "article",
    "authors": "Maruyama, A.; Kurosawa, R.; Ryu, J.",
    "title": "Effect of Lithium Compound Addition on the Dehydration and Hydration of Calcium Hydroxide as a Chemical Heat Storage Material",
    "container": "ACS Omega",
    "year": "2020",
    "volume": "5",
    "issue": "17",
    "pages": "9820-9829",
    "doi": "10.1021/acsomega.9b04444",
    "url": "https://www.ebi.ac.uk/europepmc/webservices/rest/PMC7203692/fullTextXML",
    "accessed": "2026-11-16",
    "note": "Werte: Table 1 (peak temperature = maximum dehydration rate); §4.2 method",
    "licence": "ACS AuthorChoice"
   },
   "note": "reagent Ca(OH)2 99.9 % (Wako), wetted and dried at 120 °C ('Ca(OH)2-w'); XRD shows some CaCO3 present; Atmosphäre: Ar 100 mL/min; ADVANCE RIKO TGD-9600, Pt cell. Only the DTG peak is given; there is no onset or loss in the text.; Stufenverlust = theoretischer Wert (Stöchiometrie), nicht gemessen",
   "derived": [
    "Stufenverlust = theoretischer Wert (Stöchiometrie), nicht gemessen"
   ],
   "id": "calciumhydroxid-ca-oh-2-portla-1",
   "group": "calciumhydroxid-ca-oh-2-portla"
  },
  {
   "name": "Calciumhydroxid Ca(OH)₂ (Portlandit) (Földvári 2011, Luft)",
   "variant": "natural, 38 % portlandite with brucite and calcite, 1000 mg",
   "category": "Mineral / Füllstoff",
   "atmosphere": "Luft",
   "rate": 10.0,
   "steps": [
    {
     "T_peak": 564.0,
     "T_onset": 480.0,
     "T_end": 620.0,
     "loss": 9.3,
     "label": "Ca(OH)2 -> CaO + H2O"
    }
   ],
   "source": {
    "type": "book",
    "authors": "Földvári, M.",
    "title": "Handbook of thermogravimetric system of minerals and its use in geological practice",
    "container": "Occasional Papers of the Geological Institute of Hungary, vol. 213, Budapest",
    "year": "2011",
    "url": "https://www.mek.oszk.hu/18000/18031/18031.pdf",
    "accessed": "2026-11-16",
    "note": "Werte: §4.1.4 (about p. 63); vol. 213, 180 pp.",
    "licence": "frei lesbar (MEK), urheberrechtlich geschützt"
   },
   "note": "natural, 38 % portlandite with brucite and calcite, 1000 mg; Atmosphäre: not stated; static air implied (Atmosphäre in der Quelle nicht angegeben); Factor 4.12 (9.3 × 4.12 = 38 %). Impure; useful only for the temperature window and the factor.; Onset: interval 480-620 °C; DTG-Spitze aus Onset/Ende abgeleitet",
   "derived": [
    "DTG-Spitze aus Onset/Ende abgeleitet"
   ],
   "id": "calciumhydroxid-ca-oh-2-portla-2",
   "group": "calciumhydroxid-ca-oh-2-portla"
  },
  {
   "name": "Magnesiumhydroxid Mg(OH)₂ (MDH)",
   "variant": "lab-synthesised hexagonal Mg(OH)2, unmodified, D50 about 1.5 µm",
   "category": "Mineral / Füllstoff",
   "atmosphere": "N₂",
   "rate": 10.0,
   "steps": [
    {
     "T_peak": 376.2,
     "T_onset": 302.5,
     "loss": 31.8,
     "label": "Mg(OH)2 -> MgO + H2O"
    }
   ],
   "source": {
    "type": "article",
    "authors": "Liu, X.; Xu, H.; Chen, J.",
    "title": "One-Pot Preparation of Easily Dispersible Hexagonal Mg(OH)2 Modified with THPS and Its Flame-Retardant EVA Copolymer",
    "container": "Materials (Basel)",
    "year": "2025",
    "volume": "18",
    "issue": "21",
    "pages": "4847",
    "doi": "10.3390/ma18214847",
    "url": "https://pmc.ncbi.nlm.nih.gov/articles/PMC12611054/",
    "accessed": "2026-11-16",
    "note": "Werte: §3.3 text; Table 2; §2.5 (Hitachi STA200)",
    "licence": "CC BY 4.0"
   },
   "note": "lab-synthesised hexagonal Mg(OH)2, unmodified, D50 about 1.5 µm; Atmosphäre: N2; Flow, mass and crucible not given. The loss is above theoretical (moisture). Commercial coarse MDH grades typically peak higher; no open N2 source with numbers was found for them.; Onset: 'decomposition started at about' (undefined); T5% = 353.0 °C",
   "derived": [],
   "residue": 68.2,
   "residue_at": 800.0,
   "id": "magnesiumhydroxid-mg-oh-2-mdh-1",
   "group": "magnesiumhydroxid-mg-oh-2-mdh"
  },
  {
   "name": "Aluminiumhydroxid Al(OH)₃ (ATH) (Lou u. a. 2019, N₂)",
   "variant": "reagent ATH (Sinopharm)",
   "category": "Mineral / Füllstoff",
   "atmosphere": "N₂",
   "rate": 10.0,
   "steps": [
    {
     "T_peak": 305.0,
     "T_onset": 275.0,
     "loss": 23.1,
     "label": "Al(OH)3 -> AlOOH/transition alumina + H2O (main)"
    },
    {
     "T_peak": 520.0,
     "loss": 11.55,
     "label": "2AlOOH -> Al2O3 + H2O (boehmite)"
    }
   ],
   "source": {
    "type": "article",
    "authors": "Lou, F.; Wu, K.; Wang, Q.; Qian, Z.; Li, S.; Guo, W.",
    "title": "Improved Flame-Retardant and Ceramifiable Properties of EVA Composites by Combination of Ammonium Polyphosphate and Aluminum Hydroxide",
    "container": "Polymers (Basel)",
    "year": "2019",
    "volume": "11",
    "issue": "1",
    "pages": "125",
    "doi": "10.3390/polym11010125",
    "url": "https://pmc.ncbi.nlm.nih.gov/articles/PMC6401787/",
    "accessed": "2026-11-16",
    "note": "Werte: §3.4 text; Fig. 7; §2.4 (NETZSCH STA 449F3, RT-800 °C)",
    "licence": "CC BY 4.0"
   },
   "note": "reagent ATH (Sinopharm); Atmosphäre: N2; Total loss 34.1 % (calculated, theoretical 34.64 %). The text says only 'final residue'; the run ends at 800 °C. In air, T5% = 251 °C.; Onset: 'initial decomposition temperature' (T5%); Stufenverlust = theoretischer Wert (Stöchiometrie), nicht gemessen",
   "derived": [
    "Stufenverlust = theoretischer Wert (Stöchiometrie), nicht gemessen"
   ],
   "residue": 65.9,
   "residue_at": 800.0,
   "id": "aluminiumhydroxid-al-oh-3-ath-1",
   "group": "aluminiumhydroxid-al-oh-3-ath"
  },
  {
   "name": "Aluminiumhydroxid Al(OH)₃ (ATH) (Alsayed u. a. 2025, N₂)",
   "variant": "APYRAL 40CD (Nabaltec), median about 1.5 µm",
   "category": "Mineral / Füllstoff",
   "atmosphere": "N₂",
   "rate": 10.0,
   "steps": [
    {
     "T_peak": 260.0,
     "T_onset": 200.0,
     "T_end": 300.0,
     "loss": 23.1,
     "label": "gibbsite -> boehmite + 2H2O"
    },
    {
     "T_peak": 450.0,
     "T_onset": 300.0,
     "T_end": 550.0,
     "loss": 11.55,
     "label": "boehmite -> Al2O3 + H2O"
    }
   ],
   "source": {
    "type": "article",
    "authors": "Alsayed, D.A.; Sonnier, R.; Otazaghine, B.; Jean, P.; Brocheton, Y.; Ferry, L.",
    "title": "Phosphate Low-Melting Glasses as Synergist in Flame-Retardant Cable Sheath Composition: Performance and Mode of Action",
    "container": "Polymers (Basel)",
    "year": "2025",
    "volume": "17",
    "issue": "19",
    "pages": "2679",
    "doi": "10.3390/polym17192679",
    "url": "https://pmc.ncbi.nlm.nih.gov/articles/PMC12526736/",
    "accessed": "2026-11-16",
    "note": "Werte: §2.1, §2.3 (PerkinElmer Pyris 1, 30-900 °C); §3.3.2, Fig. 15",
    "licence": "CC BY 4.0"
   },
   "note": "APYRAL 40CD (Nabaltec), median about 1.5 µm; Atmosphäre: N2; Total measured loss 34 %, so the residue is about 66 % (calculated). A named commercial FR grade.; Onset: 'starts to decompose at about 200 °C' / range boundary; DTG-Spitze aus Onset/Ende abgeleitet, Stufenverlust = theoretischer Wert (Stöchiometrie), nicht gemessen",
   "derived": [
    "DTG-Spitze aus Onset/Ende abgeleitet",
    "Stufenverlust = theoretischer Wert (Stöchiometrie), nicht gemessen"
   ],
   "id": "aluminiumhydroxid-al-oh-3-ath-2",
   "group": "aluminiumhydroxid-al-oh-3-ath"
  },
  {
   "name": "Aluminiumhydroxid Al(OH)₃ (Gibbsit)",
   "variant": "commercial gibbsite (65 % Al2O3, 0.15 % Na)",
   "category": "Mineral / Füllstoff",
   "atmosphere": "Ar",
   "rate": 20.0,
   "steps": [
    {
     "T_peak": 246.0,
     "loss": 5.0,
     "label": "partial gibbsite -> boehmite"
    },
    {
     "T_peak": 312.0,
     "loss": 25.0,
     "label": "gibbsite -> chi-Al2O3 (+ more boehmite)"
    },
    {
     "T_peak": 542.0,
     "loss": 3.0,
     "label": "boehmite -> gamma-Al2O3"
    }
   ],
   "source": {
    "type": "article",
    "authors": "Redaoui, D.; Sahnoune, F.; Heraiz, M.; Raghdi, A.",
    "title": "Mechanism and Kinetic Parameters of the Thermal Decomposition of Gibbsite Al(OH)3 by Thermogravimetric Analysis",
    "container": "Acta Physica Polonica A",
    "year": "2017",
    "volume": "131",
    "issue": "3",
    "pages": "562-565",
    "doi": "10.12693/APhysPolA.131.562",
    "url": "https://przyrbwn.icm.edu.pl/APP/PDF/131/a131z3p62.pdf",
    "accessed": "2026-11-16",
    "note": "Werte: §3, Fig. 1 (DTG peaks 519/585/815 K)",
    "licence": "free access"
   },
   "note": "commercial gibbsite (65 % Al2O3, 0.15 % Na); Atmosphäre: Ar; Losses are 'about' values, total 33 %. This is the only open source with the three-step split; it is at 20 K/min, not 10. The second peak also appears once as 580 K.",
   "derived": [],
   "id": "aluminiumhydroxid-al-oh-3-gibb-1",
   "group": "aluminiumhydroxid-al-oh-3-gibb"
  },
  {
   "name": "Hydromagnesit Mg₅(CO₃)₄(OH)₂·4H₂O",
   "variant": "natural hydromagnesite, Bangor Lake (Tibet); contains CaCO3, Fe2O3, SiO2 impurities; about 15 mg",
   "category": "Mineral / Füllstoff",
   "atmosphere": "N₂",
   "rate": 10.0,
   "steps": [
    {
     "T_peak": 240.0,
     "T_onset": 150.0,
     "T_end": 350.0,
     "loss": 12.69,
     "label": "loss of crystal water (4H2O)"
    },
    {
     "T_peak": 450.0,
     "T_onset": 350.0,
     "T_end": 520.0,
     "loss": 37.65,
     "label": "dehydroxylation + main decarbonation"
    },
    {
     "T_peak": 618.0,
     "T_onset": 520.0,
     "T_end": 680.0,
     "loss": 2.48,
     "label": "residual MgCO3 -> MgO + CO2"
    }
   ],
   "source": {
    "type": "article",
