Repository: TinkerLayer/FolioLab

# TGA

Evaluation of thermogravimetric measurements (TGA, TG/DTG) in Folio Lab. Its scope follows common instrument software
(NETZSCH Proteus, TA TRIOS/Universal Analysis, METTLER STARe) and open evaluation programs (kinetics as in
pICNIK/pkynetics, Fraser–Suzuki separation as in mixchar, quick analysis as in tga_data_analysis): open a run, process
it, determine steps and characteristic values, calculate the composition, **narrow down the material from its
decomposition behaviour** (library search as in KnowItAll or NETZSCH Identify), compare runs, kinetics from several
heating rates, take results into a report. Runs locally and needs only numpy and matplotlib (openpyxl for TRIOS
`.xlsx`).

File: modules/tga/tga/data/referenzen.json (part 3 of 3)
{
    "authors": "Jiao, L.-L.; Zhao, P.-C.; Liu, Z.-Q.; Wu, Q.-S.; Yan, D.-Q.; Li, Y.-L.; Chen, Y.-N.; Li, J.-S.",
    "title": "Preparation of Magnesium Hydroxide Flame Retardant from Hydromagnesite and Enhance the Flame Retardant Performance of EVA",
    "container": "Polymers (Basel)",
    "year": "2022",
    "volume": "14",
    "issue": "8",
    "pages": "1567",
    "doi": "10.3390/polym14081567",
    "url": "https://pmc.ncbi.nlm.nih.gov/articles/PMC9030901/",
    "accessed": "2026-11-16",
    "note": "Werte: §2.3 method (Labsys Evo, alumina crucible); §3.1 text; Table 2",
    "licence": "CC BY 4.0"
   },
   "note": "natural hydromagnesite, Bangor Lake (Tibet); contains CaCO3, Fe2O3, SiO2 impurities; about 15 mg; Atmosphäre: N2 30 mL/min; Source inconsistency: the step losses sum to 52.82 %, which equals the stated 'residue of 52.82 %'. 52.82 % is evidently the total loss, so the true residue is about 47.2 % (calculated). Theoretical: total loss 56.91 % (H2O 19.26 % + CO2 37.64 %), residue 43.09 %. The paper's reaction equations use a wrong formula (Mg5(CO3)3...). The paper's intro says two stages (water, then CO2) at 220-550 °C. Huntite/hydromagnesite reviews (Hollingbery & Hull, UCLan repository) could not be text-extracted.; Onset: interval / interval 150-350 °C; T5% = 233 °C",
   "derived": [],
   "residue": 52.82,
   "residue_at": 800.0,
   "id": "hydromagnesit-mg5-co3-4-oh-24h-1",
   "group": "hydromagnesit-mg5-co3-4-oh-24h"
  },
  {
   "name": "Magnesiumcarbonat MgCO₃ (Magnesit)",
   "variant": "natural, 95 %, Hnusta (SK), 900 mg",
   "category": "Mineral / Füllstoff",
   "atmosphere": "Luft",
   "rate": 10.0,
   "steps": [
    {
     "T_peak": 638.0,
     "T_onset": 620.0,
     "T_end": 650.0,
     "loss": 49.2,
     "label": "MgCO3 -> MgO + CO2"
    }
   ],
   "source": {
    "type": "book",
    "authors": "Földvári, M.",
    "title": "Handbook of thermogravimetric system of minerals and its use in geological practice",
    "container": "Occasional Papers of the Geological Institute of Hungary, vol. 213, Budapest",
    "year": "2011",
    "url": "https://www.mek.oszk.hu/18000/18031/18031.pdf",
    "accessed": "2026-11-16",
    "note": "Werte: §6.1.2 (about p. 108); vol. 213, 180 pp.",
    "licence": "frei lesbar (MEK), urheberrechtlich geschützt"
   },
   "note": "natural, 95 %, Hnusta (SK), 900 mg; Atmosphäre: not stated; static air implied (Atmosphäre in der Quelle nicht angegeben); Factor 1.92. Fe substitution lowers the decomposition temperature markedly.; Onset: interval 620-650 °C; DTG-Spitze aus Onset/Ende abgeleitet",
   "derived": [
    "DTG-Spitze aus Onset/Ende abgeleitet"
   ],
   "id": "magnesiumcarbonat-mgco3-magnes-1",
   "group": "magnesiumcarbonat-mgco3-magnes"
  },
  {
   "name": "Huntit Mg₃Ca(CO₃)₄",
   "variant": "natural, 73 % huntite, 500 mg",
   "category": "Mineral / Füllstoff",
   "atmosphere": "Luft",
   "rate": 17.0,
   "steps": [
    {
     "T_peak": 610.0,
     "T_onset": 550.0,
     "T_end": 650.0,
     "loss": 27.4,
     "label": "Mg3Ca(CO3)4 -> 3MgO + CaCO3 + 3CO2"
    },
    {
     "T_peak": 860.0,
     "T_onset": 800.0,
     "T_end": 900.0,
     "loss": 12.47,
     "label": "CaCO3 -> CaO + CO2"
    }
   ],
   "source": {
    "type": "book",
    "authors": "Földvári, M.",
    "title": "Handbook of thermogravimetric system of minerals and its use in geological practice",
    "container": "Occasional Papers of the Geological Institute of Hungary, vol. 213, Budapest",
    "year": "2011",
    "url": "https://www.mek.oszk.hu/18000/18031/18031.pdf",
    "accessed": "2026-11-16",
    "note": "Werte: §6.2.2 (about p. 112); vol. 213, 180 pp.",
    "licence": "frei lesbar (MEK), urheberrechtlich geschützt"
   },
   "note": "natural, 73 % huntite, 500 mg; Atmosphäre: not stated; static air implied (Atmosphäre in der Quelle nicht angegeben); Included because huntite usually accompanies hydromagnesite in FR fillers.; Onset: interval 550-650 °C / interval 800-900 °C; DTG-Spitze aus Onset/Ende abgeleitet, Stufenverlust = theoretischer Wert (Stöchiometrie), nicht gemessen",
   "derived": [
    "DTG-Spitze aus Onset/Ende abgeleitet",
    "Stufenverlust = theoretischer Wert (Stöchiometrie), nicht gemessen"
   ],
   "id": "huntit-mg3ca-co3-4-1",
   "group": "huntit-mg3ca-co3-4"
  },
  {
   "name": "Dolomit CaMg(CO₃)₂ (Huang u. a. 2024, N₂)",
   "variant": "natural dolomite, Hebei (CN), purity 98.45 %, ball-milled; 20 ± 2 mg",
   "category": "Mineral / Füllstoff",
   "atmosphere": "N₂",
   "rate": 20.0,
   "steps": [
    {
     "T_peak": 817.9,
     "T_onset": 626.9,
     "T_end": 841.9,
     "loss": 47.73,
     "label": "CaMg(CO3)2 -> CaO + MgO + 2CO2 (single step in N2)"
    }
   ],
   "source": {
    "type": "article",
    "authors": "Huang, J.; Liu, Z.; Cui, Y.; Yuan, Q.; Deng, D.",
    "title": "Half-decomposition of salt-bearing dolomite",
    "container": "RSC Advances",
    "year": "2024",
    "volume": "14",
    "issue": "16",
    "pages": "11358-11367",
    "doi": "10.1039/D4RA01341G",
    "url": "https://www.ebi.ac.uk/europepmc/webservices/rest/PMC11002726/fullTextXML",
    "accessed": "2026-11-16",
    "note": "Werte: Experimental (Mettler TGA 2); Results and Table 1, row 'Nat.' (900-1115 K, DTG 1091 K); Conclusion 1",
    "licence": "open access (Europe PMC); full-text XML shows '© RSC'"
   },
   "note": "natural dolomite, Hebei (CN), purity 98.45 %, ball-milled; 20 ± 2 mg; Atmosphäre: N2 20 mL/min; Converted from K. Pure dolomite gives one step in N2. Two steps (MgCO3, then CaCO3) appear with salts, higher CO2 partial pressure or large samples. Mass loss appears only in a figure.; Onset: start of stated range (900 K); Stufenverlust = theoretischer Wert (Stöchiometrie), nicht gemessen",
   "derived": [
    "Stufenverlust = theoretischer Wert (Stöchiometrie), nicht gemessen"
   ],
   "id": "dolomit-camg-co3-2-1",
   "group": "dolomit-camg-co3-2"
  },
  {
   "name": "Dolomit CaMg(CO₃)₂ (Földvári 2011, Luft)",
   "variant": "natural, 92 % dolomite + 3 % calcite, Budapest, 267.9 mg",
   "category": "Mineral / Füllstoff",
   "atmosphere": "Luft",
   "rate": 10.0,
   "steps": [
    {
     "T_peak": 780.0,
     "T_onset": 750.0,
     "T_end": 800.0,
     "loss": 21.85,
     "label": "CaMg(CO3)2 -> CaCO3 + MgO + CO2"
    },
    {
     "T_peak": 906.0,
     "T_onset": 840.0,
     "T_end": 950.0,
     "loss": 23.22,
     "label": "CaCO3 -> CaO + CO2"
    }
   ],
   "source": {
    "type": "book",
    "authors": "Földvári, M.",
    "title": "Handbook of thermogravimetric system of minerals and its use in geological practice",
    "container": "Occasional Papers of the Geological Institute of Hungary, vol. 213, Budapest",
    "year": "2011",
    "url": "https://www.mek.oszk.hu/18000/18031/18031.pdf",
    "accessed": "2026-11-16",
    "note": "Werte: §6.2.1, Fig. 6.2.1a; Table T6.2; vol. 213, 180 pp.",
    "licence": "frei lesbar (MEK), urheberrechtlich geschützt"
   },
   "note": "natural, 92 % dolomite + 3 % calcite, Budapest, 267.9 mg; Atmosphäre: not stated; static air implied (Atmosphäre in der Quelle nicht angegeben); Factor 4.2 per step. The handbook notes the two steps separate only with a large sample mass; small samples merge them, and even 0.1 % NaCl lowers the first peak.; Onset: interval 750-800 °C / interval 840-950 °C; DTG-Spitze aus Onset/Ende abgeleitet",
   "derived": [
    "DTG-Spitze aus Onset/Ende abgeleitet"
   ],
   "id": "dolomit-camg-co3-2-2",
   "group": "dolomit-camg-co3-2"
  },
  {
   "name": "Gips CaSO₄·2H₂O",
   "variant": "CaSO4·2H2O purified and recrystallised from phosphogypsum ('Product C')",
   "category": "Mineral / Füllstoff",
   "atmosphere": "N₂",
   "rate": null,
   "steps": [
    {
     "T_peak": 144.0,
     "T_onset": 136.74,
     "T_end": 160.0,
     "loss": 20.93,
     "label": "CaSO4·2H2O -> CaSO4 + 2H2O (hemihydrate step not resolved in TG)"
    }
   ],
   "source": {
    "type": "article",
    "authors": "Lei, Y.; Gong, Y.-J.; He, M.; Li, L.; Qin, J.; Liu, Y.",
    "title": "High-Efficiency Purification and Morphology Regulation of CaSO4·2H2O Crystals from Phosphogypsum",
    "container": "Molecules",
    "year": "2024",
    "volume": "29",
    "issue": "16",
    "pages": "3910",
    "doi": "10.3390/molecules29163910",
    "url": "https://pmc.ncbi.nlm.nih.gov/articles/PMC11357588/",
    "accessed": "2026-11-16",
    "note": "Werte: §2 text and Fig. 4; §3.3 (TA TGA55)",
    "licence": "CC BY 4.0"
   },
   "note": "CaSO4·2H2O purified and recrystallised from phosphogypsum ('Product C'); Atmosphäre: N2 ('nitrogen protection'); Heating rate and mass are not reported. Range 100-160 °C. Product A: T5% 124.35, TMax 131.12 °C, loss 20.63 %. DSC shows two overlapped endotherms.; Onset: T5%; T10% = 139.79 °C",
   "derived": [],
   "id": "gips-caso42h2o-1",
   "group": "gips-caso42h2o"
  },
  {
   "name": "Kaolinit (Földvári 2011, Luft)",
   "variant": "Georgia kaolinite, Clay Minerals Society reference (KGa series), 95 %, 130 mg",
   "category": "Mineral / Füllstoff",
   "atmosphere": "Luft",
   "rate": 10.0,
   "steps": [
    {
     "T_peak": 566.0,
     "T_onset": 530.0,
     "T_end": 590.0,
     "loss": 13.28,
     "label": "Al2Si2O5(OH)4 -> Al2Si2O7 + 2H2O"
    }
   ],
   "source": {
    "type": "book",
    "authors": "Földvári, M.",
    "title": "Handbook of thermogravimetric system of minerals and its use in geological practice",
    "container": "Occasional Papers of the Geological Institute of Hungary, vol. 213, Budapest",
    "year": "2011",
    "url": "https://www.mek.oszk.hu/18000/18031/18031.pdf",
    "accessed": "2026-11-16",
    "note": "Werte: §5.1.1.1.1, Fig. 5.1.1.1.1a, Table T5.1.1 (about p. 68); vol. 213, 180 pp.",
    "licence": "frei lesbar (MEK), urheberrechtlich geschützt"
   },
   "note": "Georgia kaolinite, Clay Minerals Society reference (KGa series), 95 %, 130 mg; Atmosphäre: not stated; static air implied (Atmosphäre in der Quelle nicht angegeben); Factor 7.17. The text's equation says '+H2O', a typo for 2H2O.; Onset: interval 530-590 °C; DTG-Spitze aus Onset/Ende abgeleitet",
   "derived": [
    "DTG-Spitze aus Onset/Ende abgeleitet"
   ],
   "id": "kaolinit-1",
   "group": "kaolinit"
  },
  {
   "name": "Kaolinit (Valášková u. a. 2019, Ar)",
   "variant": "Sedlec kaolin 'Se' (CZ), 85.0 % kaolinite, <0.04 mm, 21.40 mg",
   "category": "Mineral / Füllstoff",
   "atmosphere": "Ar",
   "rate": 10.0,
   "steps": [
    {
     "T_peak": 104.0,
     "T_onset": 20.0,
     "T_end": 160.0,
     "loss": 0.23,
     "label": "adsorbed water"
    },
    {
     "T_peak": 528.0,
     "T_onset": 403.0,
     "T_end": 720.0,
     "loss": 11.26,
     "label": "dehydroxylation -> metakaolinite"
    },
    {
     "T_peak": 855.6,
     "T_onset": 720.0,
     "T_end": 946.0,
     "loss": 0.61,
     "label": "residual dehydroxylation"
    }
   ],
   "source": {
    "type": "article",
    "authors": "Valášková, M.; Klika, Z.; Novosad, B.; Smetana, B.",
    "title": "Crystallization and Quantification of Crystalline and Non-Crystalline Phases in Kaolin-Based Cordierites",
    "container": "Materials (Basel)",
    "year": "2019",
    "volume": "12",
    "issue": "19",
    "pages": "3104",
    "doi": "10.3390/ma12193104",
    "url": "https://pmc.ncbi.nlm.nih.gov/articles/PMC6811749/",
    "accessed": "2026-11-16",
    "note": "Werte: §2.3 (SETARAM SETSYS 18, Pt crucibles); Table 2; Table 5",
    "licence": "CC BY 4.0"
   },
   "note": "Sedlec kaolin 'Se' (CZ), 85.0 % kaolinite, <0.04 mm, 21.40 mg; Atmosphäre: Ar (6N); Table 2 gives masses in mg (0.05/2.41/0.13 mg). The step % values are calculated from these. The paper's total is 12.1 %, so residue = 100 − 12.1. 11.26/13.96 = 81 % kaolinite (calculated), vs 85 % by the paper's own phase analysis. A DTA exotherm at 990 °C (spinel/mullite) has no mass change.; Onset: step interval / step interval (Table 2) / step interval; peak is the DTA minimum, not DTG; DTG-Spitze aus Onset/Ende abgeleitet",
   "derived": [
    "DTG-Spitze aus Onset/Ende abgeleitet"
   ],
   "residue": 87.9,
   "residue_at": 1100.0,
   "id": "kaolinit-2",
   "group": "kaolinit"
  },
  {
   "name": "Talk",
   "variant": "natural, 90 % talc + calcite, 1000 mg",
   "category": "Mineral / Füllstoff",
   "atmosphere": "Luft",
   "rate": 17.0,
   "steps": [
    {
     "T_peak": 940.0,
     "T_onset": 850.0,
     "T_end": 1000.0,
     "loss": 4.3,
     "label": "Mg3Si4O10(OH)2 -> 3MgSiO3 + SiO2 + H2O"
    }
   ],
   "source": {
    "type": "book",
    "authors": "Földvári, M.",
    "title": "Handbook of thermogravimetric system of minerals and its use in geological practice",
    "container": "Occasional Papers of the Geological Institute of Hungary, vol. 213, Budapest",
    "year": "2011",
    "url": "https://www.mek.oszk.hu/18000/18031/18031.pdf",
    "accessed": "2026-11-16",
    "note": "Werte: §5.1.2.1.2, Fig. 5.1.2.1.2; vol. 213, 180 pp.",
    "licence": "frei lesbar (MEK), urheberrechtlich geschützt"
   },
   "note": "natural, 90 % talc + calcite, 1000 mg; Atmosphäre: not stated; static air implied (Atmosphäre in der Quelle nicht angegeben); Weak reference: impure, and calcite decomposition overlaps. Talc is stable up to about 800 °C, which is itself diagnostic.; Onset: interval 850-1000 °C; DTG-Spitze aus Onset/Ende abgeleitet",
   "derived": [
    "DTG-Spitze aus Onset/Ende abgeleitet"
   ],
   "id": "talk-1",
   "group": "talk"
  },
  {
   "name": "Montmorillonit (Bentonit)",
   "variant": "Ca-bentonite, 52-62 % montmorillonite, 158.1 mg",
   "category": "Mineral / Füllstoff",
   "atmosphere": "Luft",
   "rate": 10.0,
   "steps": [
    {
     "T_peak": 160.0,
     "T_onset": 100.0,
     "T_end": 200.0,
     "loss": 7.6,
     "label": "adsorbed + interlayer water"
    }
   ],
   "source": {
    "type": "book",
    "authors": "Földvári, M.",
    "title": "Handbook of thermogravimetric system of minerals and its use in geological practice",
    "container": "Occasional Papers of the Geological Institute of Hungary, vol. 213, Budapest",
    "year": "2011",
    "url": "https://www.mek.oszk.hu/18000/18031/18031.pdf",
    "accessed": "2026-11-16",
    "note": "Werte: §5.1.2.2.1.1, Fig. 5.1.2.2.1a; vol. 213, 180 pp.",
    "licence": "frei lesbar (MEK), urheberrechtlich geschützt"
   },
   "note": "Ca-bentonite, 52-62 % montmorillonite, 158.1 mg; Atmosphäre: not stated; static air implied (Atmosphäre in der Quelle nicht angegeben); 4.9 % is the handbook's own OH content for the ideal water-free formula, not my calculation.; Onset: 'about 700 °C' / interval 100-200 °C; DTG-Spitze aus Onset/Ende abgeleitet",
   "derived": [
    "DTG-Spitze aus Onset/Ende abgeleitet"
   ],
   "id": "montmorillonit-bentonit-1",
   "group": "montmorillonit-bentonit"
  },
  {
   "name": "Kupfersulfat-Pentahydrat CuSO₄·5H₂O (Jiao u. a. 2026, N₂)",
   "variant": "reagent >99.0 %, sieved 40-60 µm, about 10 mg",
   "category": "Kalibrierstandard",
   "atmosphere": "N₂",
   "rate": 10.0,
   "steps": [
    {
     "T_peak": 186.0,
     "T_onset": 150.0,
     "T_end": 210.0,
     "loss": 27.82,
     "label": "'four water molecules released' 150-210 °C (as stated)"
    }
   ],
   "source": {
    "type": "article",
    "authors": "Jiao, Y.; Li, X.; Zhang, Y.; Xie, Q.; Xia, Y.",
    "title": "High-Sensitivity Terahertz Time-Domain Spectroscopic Characterization of the Thermal Evolution of Hydrated Copper Sulfate",
    "container": "Molecules",
    "year": "2026",
    "volume": "31",
    "issue": "8",
    "pages": "1342",
    "doi": "10.3390/molecules31081342",
    "url": "https://pmc.ncbi.nlm.nih.gov/articles/PMC13119230/",
    "accessed": "2026-11-16",
    "note": "Werte: §2.3 (Fig. 4a); §3.1, §3.5 (Mettler TGA 2)",
    "licence": "CC BY 4.0"
   },
   "note": "reagent >99.0 %, sieved 40-60 µm, about 10 mg; Atmosphäre: N2 50 mL/min; Internally inconsistent: the 3-hydrate and monohydrate are said to dehydrate at about 110 °C and 210 °C, but 4 H2O are said to be lost in 150-210 °C. No DTG peaks and no SO3 step in the text. Use with caution.; Onset: range stated; DTG-Spitze aus Onset/Ende abgeleitet",
   "derived": [
    "DTG-Spitze aus Onset/Ende abgeleitet"
   ],
   "id": "kupfersulfat-pentahydrat-cuso4-1",
   "group": "kupfersulfat-pentahydrat-cuso4"
  },
  {
   "name": "Kupfersulfat-Pentahydrat CuSO₄·5H₂O (Duan u. a. 2022, Luft)",
   "variant": "'pure chalcanthite', 9.6 mg (also 5.2 and 28.7 mg), alumina crucible",
   "category": "Kalibrierstandard",
   "atmosphere": "Luft",
   "rate": 5.0,
   "steps": [
    {
     "T_peak": 61.6,
     "T_onset": 46.09,
     "loss": 5.7,
     "label": "dehydration step 1 (source numbering)"
    },
    {
     "T_peak": 80.3,
     "T_onset": 71.14,
     "loss": 7.04,
     "label": "step 2"
    },
    {
     "T_peak": 100.0,
     "T_onset": 90.91,
     "loss": 7.01,
     "label": "step 3"
    },
    {
     "T_peak": 111.1,
     "T_onset": 107.32,
     "loss": 6.05,
     "label": "step 4"
    },
    {
     "T_peak": 230.3,
     "T_onset": 213.64,
     "loss": 6.39,
     "label": "step 5 (last H2O: CuSO4·H2O -> CuSO4)"
    }
   ],
   "source": {
    "type": "article",
    "authors": "Duan, X.; Li, N.; Wang, Y.; Tang, Z.",
    "title": "Systematical Study on the Influencing Factors of Synchronous Thermal Analyses of Samples-Taking the Chalcanthite as an Example",
    "container": "Frontiers in Chemistry",
    "year": "2022",
    "volume": "10",
    "pages": "863083",
    "doi": "10.3389/fchem.2022.863083",
    "url": "https://pmc.ncbi.nlm.nih.gov/articles/PMC9043515/",
    "accessed": "2026-11-16",
    "note": "Werte: Tables 1-3; Figs. 1-4",
    "licence": "CC BY"
   },
   "note": "'pure chalcanthite', 9.6 mg (also 5.2 and 28.7 mg), alumina crucible; Atmosphäre: air; Peaks and losses are for 9.6 mg at 5 K/min (Tables 1-2). Te at 10 K/min, 9.6 mg (Table 3): 55.63, 80.20, 101.26, 116.31 and 226.91 °C. The paper's steps (dehydration only, run to 400 °C) are tabulated without assigning which H2O each one is. A 28.7 mg sample merges the steps into 3 (peaks 85.63, 113.87, 237.09 °C). Measured totals of 28.8-34.6 % are below the theoretical 36.08 %, suggesting partial efflorescence. Good evidence for the effect of mass and heating rate.; Onset: Te / extrapolated initial temperature Te at 5 K/min (Table 3)",
   "derived": [],
   "id": "kupfersulfat-pentahydrat-cuso4-2",
   "group": "kupfersulfat-pentahydrat-cuso4"
  },
  {
   "name": "Kupfersulfat-Pentahydrat CuSO₄·5H₂O (Földvári 2011, Luft)",
   "variant": "natural, 83-85 %, 85.6 mg",
   "category": "Kalibrierstandard",
   "atmosphere": "Luft",
   "rate": 10.0,
   "steps": [
    {
     "T_peak": 160.0,
     "T_onset": 100.0,
     "T_end": 200.0,
     "loss": 30.01,
     "label": "-> CuSO4·H2O + 4H2O (2+2)"
    },
    {
     "T_peak": 790.0,
     "T_onset": 700.0,
     "T_end": 850.0,
     "loss": 26.53,
     "label": "CuSO4 -> CuO + SO3 (double peak)"
    }
   ],
   "source": {
    "type": "book",
    "authors": "Földvári, M.",
    "title": "Handbook of thermogravimetric system of minerals and its use in geological practice",
    "container": "Occasional Papers of the Geological Institute of Hungary, vol. 213, Budapest",
    "year": "2011",
    "url": "https://www.mek.oszk.hu/18000/18031/18031.pdf",
    "accessed": "2026-11-16",
    "note": "Werte: §7.2.1, Fig. 7.2.1 (about p. 122); vol. 213, 180 pp.",
    "licence": "frei lesbar (MEK), urheberrechtlich geschützt"
   },
   "note": "natural, 83-85 %, 85.6 mg; Atmosphäre: not stated; static air implied (Atmosphäre in der Quelle nicht angegeben); The 30.01 % step-1 value conflicts with the stated purity: by its factor it gives 104 % content. It is probably a misprint. Steps 2 and 3 are consistent. This is the only source found that includes the SO3 step.; Onset: 'about 250 °C' / interval 100-200 °C / interval 700-850 °C; DTG-Spitze aus Onset/Ende abgeleitet",
   "derived": [
    "DTG-Spitze aus Onset/Ende abgeleitet"
   ],
   "id": "kupfersulfat-pentahydrat-cuso4-3",
   "group": "kupfersulfat-pentahydrat-cuso4"
  },
  {
   "name": "Natriumhydrogencarbonat NaHCO₃",
   "variant": "high-purity NaHCO3, 4.76 mg, alumina crucible",
   "category": "Mineral / Füllstoff",
   "atmosphere": "N₂",
   "rate": 10.0,
   "steps": [
    {
     "T_peak": 96.6,
     "loss": 0.7,
     "label": "adsorbed water / minor"
    },
    {
     "T_peak": 170.5,
     "T_onset": 135.0,
     "loss": 36.25,
     "label": "2NaHCO3 -> Na2CO3 + H2O + CO2"
    }
   ],
   "source": {
    "type": "datasheet",
    "authors": "NETZSCH-Gerätebau GmbH",
    "title": "NaHCO3 — TG-FTIR application sheet (2007-141)",
    "container": "NETZSCH Analyzing & Testing",
    "year": "2021",
    "url": "https://analyzing-testing.netzsch.com/_Resources/Persistent/7/8/2/b/782bd5fcce32d3806264bce9e898a895b163701b/2007-141_NaHCO3.pdf",
    "accessed": "2026-11-16",
    "note": "Werte: Test-results text; Fig. 2 annotations",
    "licence": "manufacturer note"
   },
   "note": "high-purity NaHCO3, 4.76 mg, alumina crucible; Atmosphäre: N2 40 mL/min; TG 209 F1 Iris + FTIR. Total loss 36.95 %, so the residue is about 63.05 % (calculated). The 170.5 °C coincides with the stated maximum of H2O/CO2 release but is not labelled 'DTG'.; Onset: 'started at approximately 135 °C' (visual)",
   "derived": [],
   "id": "natriumhydrogencarbonat-nahco3-1",
   "group": "natriumhydrogencarbonat-nahco3"
  },
  {
   "name": "Zinkborat 2ZnO·3B₂O₃·3,5H₂O",
   "variant": "hydrated ZB (Shanghai Jingchun), 5 µm",
   "category": "Mineral / Füllstoff",
   "atmosphere": "Luft",
   "rate": 10.0,
   "steps": [
    {
     "T_peak": 385.4,
     "T_onset": 383.0,
     "T_end": 450.0,
     "loss": 14.0,
     "label": "-> 2ZnO·3B2O3 + 3.5H2O (320-450 °C)"
    }
   ],
   "source": {
    "type": "article",
    "authors": "Song, J.; Huang, Z.; Qin, Y.; Li, X.",
    "title": "Thermal Decomposition and Ceramifying Process of Ceramifiable Silicone Rubber Composite with Hydrated Zinc Borate",
    "container": "Materials (Basel)",
    "year": "2019",
    "volume": "12",
    "issue": "10",
    "pages": "1591",
    "doi": "10.3390/ma12101591",
    "url": "https://pmc.ncbi.nlm.nih.gov/articles/PMC6566511/",
    "accessed": "2026-11-16",
    "note": "Werte: §2.1 (about 14 % water, 320-450 °C); §2.4.3 (NETZSCH STA449C, RT-1300 °C); Table 2",
    "licence": "CC BY 4.0"
   },
   "note": "hydrated ZB (Shanghai Jingchun), 5 µm; Atmosphäre: air; Air, not N2. The 78.04 % residue at 1300 °C is below the 85.5 % expected after dehydration, probably from B2O3 volatilisation above about 1000 °C; use the about 14 % step for identification. Manufacturer data (U.S. Borax Firebrake ZB data sheet): 'stable up to 290 °C'; H2O 14.51 %; median 9 µm / 2.1 µm (Fine); no TGA conditions given.; Onset: T5 (5 % loss)",
   "derived": [],
   "residue": 78.04,
   "residue_at": 1300.0,
   "id": "zinkborat-2zno3b2o33-5h2o-1",
   "group": "zinkborat-2zno3b2o33-5h2o"
  },
  {
   "name": "Russ (Carbon Black)",
   "variant": "Printex U (Degussa), 25 nm, BET 92 m2/g, ash 0.02 %; 3 mg in alumina crucible",
   "category": "Kohlenstoff",
   "atmosphere": "O₂ 10 %",
   "rate": 10.0,
   "steps": [
    {
     "T_peak": 648.0,
     "T_onset": 577.0,
     "T_end": 697.0,
     "loss": 100.0,
     "label": "C + O2 -> CO2/CO"
    }
   ],
   "source": {
    "type": "article",
    "authors": "Zhang, Q.; Fang, J.; Meng, Z.; Chen, C.; Qin, Z.",
    "title": "Thermogravimetric analysis of soot combustion in the presence of ash and soluble organic fraction",
    "container": "RSC Advances",
    "year": "2020",
    "volume": "10",
    "issue": "55",
    "pages": "33436-33443",
    "doi": "10.1039/d0ra06384c",
    "url": "https://pmc.ncbi.nlm.nih.gov/articles/PMC9056668/",
    "accessed": "2026-11-16",
    "note": "Werte: §2.2-2.3; Tables 1, 3 (cases 1-2)",
    "licence": "open access; licence not stated on the PMC page"
   },
   "note": "Printex U (Degussa), 25 nm, BET 92 m2/g, ash 0.02 %; 3 mg in alumina crucible; Atmosphäre: 10 % O2 / 90 % N2, 100 mL/min (NOT air); NETZSCH TG209F3. Peak ± 3 °C, end ± 1 °C; Wmax 10.25 %/min. In 21 % O2 all temperatures will be lower. Oxidation temperatures of carbon black depend strongly on surface area, grade and sample mass.; Onset: Ts, 'point where the sample begins to burn' (± 2); Stufenverlust = theoretischer Wert (Stöchiometrie), nicht gemessen",
   "derived": [
    "Stufenverlust = theoretischer Wert (Stöchiometrie), nicht gemessen"
   ],
   "id": "russ-carbon-black-1",
   "group": "russ-carbon-black"
  },
  {
   "name": "Kieselsäure (pyrogen)",
   "variant": "AEROSIL 200 (Evonik), BET 174 m2/g measured, 5 mg",
   "category": "Mineral / Füllstoff",
   "atmosphere": "N₂",
   "rate": 10.0,
   "steps": [
    {
     "T_peak": 520.0,
     "T_onset": 100.0,
     "T_end": 800.0,
     "loss": 1.4,
     "label": "surface dehydration + dehydroxylation (combined)"
    }
   ],
   "source": {
    "type": "article",
    "authors": "Ruiz-Cañas, M.C.; Corredor, L.M.; Quintero, H.I.; Manrique, E.; Romero Bohórquez, A.R.",
    "title": "Morphological and Structural Properties of Amino-Functionalized Fumed Nanosilica and Its Comparison with Nanoparticles Obtained by Modified Stöber Method",
    "container": "Molecules",
    "year": "2020",
    "volume": "25",
    "issue": "12",
    "pages": "2868",
    "doi": "10.3390/molecules25122868",
    "url": "https://pmc.ncbi.nlm.nih.gov/articles/PMC7355829/",
    "accessed": "2026-11-16",
    "note": "Werte: §2.6 (TA 2050); §3.1, 3.7-3.8",
    "licence": "CC BY 4.0"
   },
   "note": "AEROSIL 200 (Evonik), BET 174 m2/g measured, 5 mg; Atmosphäre: N2 25 mL/min; Water below 100 °C is not reported separately. Helper-agent reading; I did not re-check this one.; Onset: range stated; DTG-Spitze aus Onset/Ende abgeleitet",
   "derived": [
    "DTG-Spitze aus Onset/Ende abgeleitet"
   ],
   "residue": 98.6,
   "residue_at": 800.0,
   "id": "kieselsaure-pyrogen-1",
   "group": "kieselsaure-pyrogen"
  }
 ]
}
