Repository: TinkerLayer/FolioLab

# Folio Lab

**Local data analysis and report writing for laboratory measurements.**

Folio Lab joins a LaTeX report editor with analysis modules in one application that runs on your own computer. You
evaluate a measurement, send the result to a report with one click, and insert its figures, tables, values, data
plots, references and methods text. When a measurement or a setting changes later, **Refresh** updates the report.
Every number in a report can be traced back to its raw file, the software versions and the exact settings used.

> **Status: research software, version 0.x.** The methods are documented and checked by automated tests against
> reference values (see [Validation](docs/VALIDATION.md)), but Folio Lab has not been validated independently. Check
> results that you publish against an independent method or reference, and report the versions you used
> ([How to cite](#citing-folio-lab)).

## Modules

| Module | What it does | Guide | Methods |
|---|---|---|---|
| **Zugversuch** (tensile test) | Force–elongation and stress–strain curves from IMADA Force Logger `.flps` files or datasets: linear range, modulus, yield onset, Rp, Rm, elongation at break, comparison with reference materials, PDF report | [guide](modules/zugversuch/README.md) | [methods](docs/methods/zugversuch.md) |
| **Mikroskopie** (microscopy) | Micrographs (TIFF incl.

### Optional reference data

Five reference data sets may be used freely but not redistributed, or their terms are unclear. They are therefore
not in this repository:

# Werkstoffe (materials)

Materials science and engineering in one page: choosing materials, crystallography and XRD, phase diagrams and steel,
and the mechanics and lab data of a materials lab (laminates, fatigue, Weibull, fracture, hardness, corrosion, creep).
Every value and every equation has a source; anything that is computed or drawn schematically, rather than measured,
says so in the page, the figure and the report.

Module version: see `module.json` (currently 0.1.0). Methods, formulas, defaults, limits and test references:
[docs/methods/werkstoffe.md](../../docs/methods/werkstoffe.md).

## Starting

- **In Folio Lab:** open **Werkstoffe** on the home page. The module server starts in the background.
- **On its own:** `python -m werk.server` in `modules/werkstoffe` (with `sdk/python` on `PYTHONPATH`). It serves the
  page on port 8775 and opens a browser. Options: `--port N`, `--aus <folder>` (outputs and environments),
  `--kein-browser`.

The page starts in German; **DE | EN** in the header switches the language.

## The page at a glance

- **Rail on the left:** the four areas **Auswahl** (selection), **Kristall** (crystal), **Phasen** (phases) and
  **Mechanik** (mechanics).
- **Tabs on the right:** the tools of the area. Mechanics shows Laminat, Ermüdung, Weibull and Härte; Bruch, Korrosion
  and Kriechen are under **Mehr ▾**.
- **Middle:** the chart of the current tool. Wheel zooms, drag pans, double-click or `0` resets; hover shows values;

## Files

- Diffractograms: drop the file on the page or **Datei → Öffnen …**. If the file names no wavelength, Cu Kα is
  assumed and the result says so; choose the tube under *Wellenlänge*.
- CIF (e.g. from the Crystallography Open Database): **Datei → CIF öffnen …**. The phase is used in the crystal tool,
  as a reference phase and in the search, and its publication is cited.
- Tables (S–N data, strengths, indents, creep data, polarisation curves): open a CSV/TXT, paste into a grid, or
  import a shared dataset. Columns are mapped in a small dialog.
- Hardness conversion table: a CSV/TSV you make from **your own copy** of the standard, first row the scale names
  (e.g. `HV;HB;HRC;Rm`), optionally a line `# Quelle: ISO 18265:2013, Tabelle A.1`. It is never bundled with the
  module.

## Sending results on

- **Zum Bericht …** (Lab button): the current tool or all computed tools as one report section: figures, tables,
  `\labval` values, data for pgfplots, methods and results text, and a reference for every source and data file.
  **Refresh** in the editor rebuilds it from the stored inputs and files.
- **Ergebnisse in den Projektindex …** and the environment overview share values with other modules.

## Data at a glance

| Data | Source |
|---|---|
| Material properties | shared database `sdk/python/labcalc/data/materials.json` (one value, one source; marked † where not checked) |
| Built-in crystal structures (38) | Wyckoff, *Crystal Structures* (1963) — `werk/data/phases.json` |
| Atomic form factors | Cromer–Mann coefficients, International Tables Vol. C, Table 6.1.1.4 (transcribed; see the methods page) |
| Phase-diagram key points | Callister & Rethwisch; Murray & McAlister 1984 (Al–Si); Subramanian & Perepezko 1993 (Cu–Ag) — `werk/data/diagrams.json` |
| X-ray tube wavelengths | standard values as used by instrument software (Bearden 1967) |

No ICDD/PDF data and no hardness conversion tables are included.

File: modules/werkstoffe/werk/data/diagrams/ag-pt.json
{
 "quellen": {
  "ag-pt_karakaya1987": {
   "type": "article",
   "authors": "Karakaya, I.; Thompson, W. T.",
   "title": "The Ag–Pt (Silver-Platinum) System",
   "container": "Bulletin of Alloy Phase Diagrams",
   "year": "1987",
   "volume": "8",
   "note": "Angaben nicht am Original geprüft"
  },
  "asm3_2016": {
   "type": "book",
   "authors": "Okamoto, H.; Schlesinger, M. E.; Mueller, E. M. (Hrsg.)",
   "title": "ASM Handbook, Vol. 3: Alloy Phase Diagrams",
   "container": "ASM International, Materials Park (OH)",
   "year": "2016",
   "note": "Angaben nicht am Original geprüft"
  }
 },
 "system": {
  "id": "ag-pt",
  "name": "Ag–Pt",
  "name_en": "Ag–Pt",
  "A": "Ag",
  "B": "Pt",
  "gruppe": "lehre",
  "x_label": "Platin [Gew.-%]",
  "x_label_en": "Platinum [wt%]",
  "xlim": [
   0,
   100
  ],
  "Tlim": [
   400,
   1800
  ],
  "q": [
   "ag-pt_karakaya1987",
   "massalski1990",
   "asm3_2016"
  ],
  "hinweis": "x = Gew.-% Pt (A = Ag, B = Pt). Zitiert: Schmelzpunkte Ag 961,8 °C und Pt 1768,2 °C, peritektische Reaktion L + (Pt) ⇌ (Ag) bei 1186 °C mit L ≈ 33,7, (Ag) ≈ 57,6 und (Pt) ≈ 89,5 Gew.-% Pt (klassisches Lehrbuchbeispiel; Zusammensetzungen gerundet, je nach Bewertung um einige Prozent verschieden). Liquidus, Solidus und Solvus zwischen diesen Punkten sind schematisch nachgezeichnet. Stark vereinfacht: unterhalb ≈ 800 °C treten geordnete Phasen auf (u. a. AgPt mit L1₁-Ordnung); sie sind weggelassen, das Gebiet (Ag) + (Pt) ist als einfache Mischungslücke gezeichnet und unter ≈ 900 °C nur qualitativ.",
  "hinweis_en": "x = wt% Pt (A = Ag, B = Pt). Cited: melting points Ag 961.8 °C and Pt 1768.2 °C, peritectic L + (Pt) ⇌ (Ag) at 1186 °C with L ≈ 33.7, (Ag) ≈ 57.6 and (Pt) ≈ 89.5 wt% Pt (classic textbook example; compositions rounded, assessments differ by a few percent). Liquidus, solidus and solvus between these points are drawn schematically. Strongly simplified: below ≈ 800 °C ordered phases occur (e.g. AgPt with L1₁ order); they are omitted, (Ag) + (Pt) is drawn as a plain miscibility gap and is only qualitative below ≈ 900 °C.",
  "points": [
   {
    "x": 0,
    "T": 961.8,
    "label": "Ag schmilzt",
    "label_en": "Ag melts"
   },
   {
    "x": 100,
    "T": 1768.2,
    "label": "Pt schmilzt",
    "label_en": "Pt melts"
   },
   {
    "x": 57.6,
    "T": 1186,
    "label": "Peritektikum",
    "label_en": "Peritectic"
   },
   {
    "x": 33.7,
    "T": 1186
   },
   {
    "x": 89.5,
    "T": 1186
   }
  ],
  "curves": {
   "liqAg": {
    "kind": "liquidus",
    "pts": [
     [
      0,
      961.8
     ],
     [
      3,
      984
     ],
     [
      6,
      1006
     ],
     [
      10,
      1034
     ],
     [
      14,
      1061
     ],
     [
      18,
      1087
     ],
     [
      22,
      1112
     ],
     [
      26,
      1137
     ],
     [
      30,
      1162
     ],
     [
      33.7,
      1186
     ]
    ]
   },
   "liqPt": {
    "kind": "liquidus",
    "pts": [
     [
      33.7,
      1186
     ],
     [
      37,
      1228
     ],
     [
      40,
      1265
     ],
     [
      45,
      1322
     ],
     [
      50,
      1375
     ],
     [
      55,
      1424
     ],
     [
      60,
      1470
     ],
     [
      65,
      1514
     ],
     [
      70,
      1556
     ],
     [
      75,
      1597
     ],
     [
      80,
      1636
     ],
     [
      85,
      1672
     ],
     [
      90,
      1706
     ],
     [
      95,
      1738
     ],
     [
      100,
      1768.2
     ]
    ]
   },
   "solAg": {
    "kind": "solidus",
    "pts": [
     [
      0,
      961.8
     ],
     [
      5,
      977
     ],
     [
      10,
      992
     ],
     [
      15,
      1007
     ],
     [
      20,
      1022
     ],
     [
      25,
      1037
     ],
     [
      30,
      1052
     ],
     [
      35,
      1068
     ],
     [
      40,
      1085
     ],
     [
      45,
      1104
     ],
     [
      50,
      1126
     ],
     [
      54,
      1151
     ],
     [
      57.6,
      1186
     ]
    ]
   },
   "solPt": {
    "kind": "solidus",
    "pts": [
     [
      89.5,
      1186
     ],
     [
      90.5,
      1270
     ],
     [
      91.5,
      1350
     ],
     [
      92.5,
      1425
     ],
     [
      93.5,
      1495
     ],
     [
      94.5,
      1555
     ],
     [
      95.5,
      1610
     ],
     [
      96.5,
      1658
     ],
     [
      97.5,
      1700
     ],
     [
      98.5,
      1734
     ],
     [
      100,
      1768.2
     ]
    ]
   },
   "solvAg": {
    "kind": "solvus",
    "pts": [
     [
      57.6,
      1186
     ],
     [
      55.5,
      1120
     ],
     [
      52.5,
      1050
     ],
     [
      48.5,
      970
     ],
     [
      44,
      890
     ],
     [
      39,
      810
     ],
     [
      33.5,
      730
     ],
     [
      27.5,
      650
     ],
     [
      21.5,
      570
     ],
     [
      16,
      490
     ],
     [
      11,
      400
     ]
    ]
   },
   "solvPt": {
    "kind": "solvus",
    "pts": [
     [
      89.5,
      1186
     ],
     [
      90.2,
      1100
     ],
     [
      91,
      1000
     ],
     [
      92,
      900
     ],
     [
      93,
      800
     ],
     [
      94,
      700
     ],
     [
      95,
      600
     ],
     [
      96,
      500
     ],
     [
      96.8,
      400
     ]
    ]
   }
  },
  "regions": [
   {
    "label": "L",
    "phases": [
     "L"
    ],
    "poly": [
     [
      0,
      1800
     ],
     [
      100,
      1800
     ],
     "-liqPt",
     "-liqAg"
    ]
   },
   {
    "label": "L + (Ag)",
    "phases": [
     "L",
     "(Ag)"
    ],
    "poly": [
     "liqAg",
     [
      57.6,
      1186
     ],
     "-solAg"
    ]
   },
   {
    "label": "L + (Pt)",
    "phases": [
     "L",
     "(Pt)"
    ],
    "poly": [
     "liqPt",
     "-solPt"
    ]
   },
   {
    "label": "(Ag)",
    "phases": [
     "(Ag)"
    ],
    "poly": [
     [
      0,
      961.8
     ],
     "solAg",
     "solvAg",
     [
      0,
      400
     ]
    ]
   },
   {
    "label": "(Ag) + (Pt)",
    "phases": [
     "(Ag)",
     "(Pt)"
    ],
    "poly": [
     [
      57.6,
      1186
     ],
     [
      89.5,
      1186
     ],
     "solvPt",
     [
      11,
      400
     ],
     "-solvAg"
    ]
   },
   {
    "label": "(Pt)",
    "phases": [
     "(Pt)"
    ],
    "poly": [
     "solPt",
     [
      100,
      400
     ],
     [
      96.8,
      400
     ],
     "-solvPt"
    ]
   }
  ],
  "invariants": [
   {
    "T": 1186,
    "type": "peritectic",
    "x": [
     33.7,
     57.6,
     89.5
    ],
    "reaction": "L + (Pt) ⇌ (Ag)"
   }
  ]
 }
}

File: modules/werkstoffe/werk/data/diagrams/al-cu.json
{
  "quellen": {
    "al-cu_murray1985": {
      "type": "article",
      "authors": "Murray, J. L.",
      "title": "The aluminium-copper system",
      "container": "International Metals Reviews",
      "year": "1985",
      "volume": "30",
      "pages": "211-233",
      "note": "Angaben nicht am Original geprüft"
    }
  },
  "system": {
    "id": "al-cu",
    "name": "Al–Cu (Al-reiche Seite)",
    "name_en": "Al–Cu (Al-rich side)",
    "A": "Al",
    "B": "Cu",
    "gruppe": "al",
    "x_label": "Kupfer [Gew.-%]",
    "x_label_en": "Copper [wt%]",
    "xlim": [0, 54],
    "Tlim": [300, 700],
    "q": ["al-cu_murray1985", "massalski1990"],
    "hinweis": "Zitiert (Murray 1985): Schmelzpunkt Al 660,3 °C; Eutektikum L ⇌ (Al) + θ bei 548 °C mit L 33,2 Gew.-% Cu, (Al) 5,65 Gew.-% Cu (grösste Löslichkeit) und θ (Al₂Cu) ab 52,5 Gew.-% Cu; obere Grenze von θ 591 °C. Die Punkte zwischen diesen Eckwerten (Liquidus, Solidus, Solvus) sind dem bewerteten Diagramm nachgezeichnet bzw. die Solvuslinie als Arrhenius-Kurve durch die Löslichkeit bei 548 °C gelegt: schematisch, nicht zum genauen Ablesen von Löslichkeiten. Vereinfacht: das Diagramm endet bei θ (Homogenitätsbereich etwa 52,5–53,7 Gew.-% Cu); die kupferreicheren Phasen (η, ζ, ε …) und die Bildung von θ aus L + η₁ bei 591 °C sind nicht dargestellt. Metastabile Ausscheidungen (GP-Zonen, θ″, θ′) der Aushärtung fehlen ebenfalls.",
    "hinweis_en": "Cited (Murray 1985): melting point of Al 660.3 °C; eutectic L ⇌ (Al) + θ at 548 °C with L 33.2 wt% Cu, (Al) 5.65 wt% Cu (maximum solubility) and θ (Al₂Cu) from 52.5 wt% Cu; upper limit of θ 591 °C. Points between these key values (liquidus, solidus, solvus) are traced from the assessed diagram, the solvus as an Arrhenius curve through the solubility at 548 °C: schematic, not for reading solubilities precisely. Simplified: the diagram ends at θ (homogeneity range about 52.5–53.7 wt% Cu); the Cu-richer phases (η, ζ, ε …) and the formation of θ from L + η₁ at 591 °C are not shown. Metastable precipitates of age hardening (GP zones, θ″, θ′) are not shown either.",
    "points": [
      {
        "x": 0,
        "T": 660.3,
        "label": "Al schmilzt",
        "label_en": "Al melts"
      },
      {
        "x": 5.65,
        "T": 548,
        "label": "grösste Löslichkeit von Cu in (Al)",
        "label_en": "maximum solubility of Cu in (Al)"
      },
      {
        "x": 33.2,
        "T": 548,
        "label": "Eutektikum",
        "label_en": "Eutectic"
      },
      {
        "x": 52.5,
        "T": 548,
        "label": "θ (Al₂Cu)"
      },
      {
        "x": 52.5,
        "T": 591,
        "label": "Obergrenze von θ (591 °C)",
        "label_en": "upper limit of θ (591 °C)"
      }
    ],
    "curves": {
      "liq": {
        "kind": "liquidus",
        "pts": [[0, 660.3], [2, 654], [4, 647.5], [6, 641], [8, 634.5], [10, 628], [13, 618], [16, 607.5], [20, 593.5], [24, 579], [27, 568], [30, 558], [33.2, 548]]
      },
      "sol": {
        "kind": "solidus",
        "pts": [[0, 660.3], [0.75, 647.6], [1.5, 634.2], [2.25, 620.2], [3, 605.4], [3.75, 590.0], [4.5, 574.0], [5.1, 560.6], [5.65, 548]]
      },
      "solv": {
        "kind": "solvus",
        "pts": [[5.65, 548], [5.01, 530], [4.36, 510], [3.76, 490], [3.22, 470], [2.73, 450], [2.2, 425], [1.74, 400], [1.35, 375], [1.03, 350], [0.766, 325], [0.556, 300]]
      },
      "liqTh": {
        "kind": "liquidus",
        "pts": [[33.2, 548], [36, 556.5], [39, 564.5], [42, 572], [45, 579], [48, 584.5], [50.5, 588.5], [52.5, 591]]
      },
      "thL": {
        "kind": "solvus",
        "smooth": false,
        "pts": [[52.5, 591], [52.5, 548], [52.8, 300]]
      }
    },
    "regions": [
      {
        "label": "L",
        "phases": ["L"],
        "poly": [[0, 700], [54, 700], [54, 591], "-liqTh", "-liq"]
      },
      {
        "label": "(Al) + L",
        "phases": ["(Al)", "L"],
        "poly": ["liq", [5.65, 548], "-sol"]
      },
      {
        "label": "L + θ",
        "phases": ["L", "θ"],
        "poly": ["liqTh", [52.5, 548]]
      },
      {
        "label": "(Al)",
        "phases": ["(Al)"],
        "poly": ["sol", "solv", [0, 300]]
      },
      {
        "label": "(Al) + θ",
        "phases": ["(Al)", "θ"],
        "poly": [[5.65, 548], [52.5, 548], [52.8, 300], "-solv"]
      },
      {
        "label": "θ",
        "phases": ["θ"],
        "poly": ["thL", [54, 300], [54, 591]]
      }
    ],
    "invariants": [
      {
        "T": 548,
        "type": "eutectic",
        "x": [5.65, 33.2, 52.5],
        "reaction": "L ⇌ (Al) + θ",
        "constituents": ["primäres (Al)", "Eutektikum ((Al) + θ)", "primäres θ"],
        "constituents_en": ["primary (Al)", "eutectic ((Al) + θ)", "primary θ"],
        "morph": "lamellar"
      }
    ]
  }
}

File: modules/werkstoffe/werk/data/diagrams/al-fe.json
{
  "quellen": {
    "al-fe_kattner1993": {
      "type": "book",
      "authors": "Kattner, U. R.; Burton, B. P.",
      "title": "Al-Fe (Aluminum-Iron). In: Okamoto, H. (Hrsg.): Phase Diagrams of Binary Iron Alloys",
      "container": "ASM International, Materials Park (OH)",
      "year": "1993",
      "note": "Angaben nicht am Original geprüft"
    },
    "al-mg2si_mondolfo1976": {
      "type": "book",
      "authors": "Mondolfo, L. F.",
      "title": "Aluminum Alloys: Structure and Properties",
      "container": "Butterworths, London",
      "year": "1976",
      "note": "Angaben nicht am Original geprüft"
    }
  },
  "system": {
    "id": "al-fe",
    "name": "Al–Fe (Al-reiche Seite)",
    "name_en": "Al–Fe (Al-rich side)",
    "A": "Al",
    "B": "Fe",
    "gruppe": "al",
    "x_label": "Eisen [Gew.-%]",
    "x_label_en": "Iron [wt%]",
    "xlim": [0, 10],
    "Tlim": [400, 900],
    "q": ["al-fe_kattner1993", "al-mg2si_mondolfo1976"],
    "hinweis": "Zitiert (Kattner und Burton 1993; Mondolfo 1976): Schmelzpunkt Al 660,3 °C; Eutektikum L ⇌ (Al) + Al₁₃Fe₄ (oft Al₃Fe genannt) bei 655 °C mit L ≈ 1,8 Gew.-% Fe; grösste Löslichkeit von Fe in (Al) nur ≈ 0,05 Gew.-% (0,025 At.-%). Liquidus, Solidus und Solvus zwischen diesen Eckwerten schematisch (Solvus als Arrhenius-Kurve); nicht zum genauen Ablesen. Das Einphasengebiet (Al) ist in diesem Massstab kaum sichtbar. Al₁₃Fe₄ (≈ 38–41 Gew.-% Fe) liegt ausserhalb des gezeigten Bereichs: in den Feldern mit Al₁₃Fe₄ endet die Konode am Diagrammrand. Metastabile Phasen bei rascher Erstarrung (Al₆Fe, AlₘFe) sind nicht dargestellt.",
    "hinweis_en": "Cited (Kattner and Burton 1993; Mondolfo 1976): melting point of Al 660.3 °C; eutectic L ⇌ (Al) + Al₁₃Fe₄ (often called Al₃Fe) at 655 °C with L ≈ 1.8 wt% Fe; maximum solubility of Fe in (Al) only ≈ 0.05 wt% (0.025 at%). Liquidus, solidus and solvus between these key values are schematic (solvus as an Arrhenius curve); not for precise reading. The single-phase field (Al) is hardly visible at this scale. Al₁₃Fe₄ (≈ 38–41 wt% Fe) lies outside the range shown: in the fields with Al₁₃Fe₄ the tie line ends at the diagram edge. Metastable phases formed on rapid solidification (Al₆Fe, AlₘFe) are not shown.",
    "points": [
      {
        "x": 0,
        "T": 660.3,
        "label": "Al schmilzt",
        "label_en": "Al melts"
      },
      {
        "x": 0.052,
        "T": 655,
        "label": "grösste Löslichkeit von Fe in (Al)",
        "label_en": "maximum solubility of Fe in (Al)"
      },
      {
        "x": 1.8,
        "T": 655,
        "label": "Eutektikum",
        "label_en": "Eutectic"
      }
    ],
    "curves": {
      "liqA": {
        "kind": "liquidus",
        "pts": [[0, 660.3], [0.3, 659.5], [0.6, 658.6], [0.9, 657.8], [1.2, 656.9], [1.5, 656], [1.8, 655]]
      },
      "solA": {
        "kind": "solidus",
        "smooth": false,
        "pts": [[0, 660.3], [0.025, 657.7], [0.052, 655]]
      },
      "liqF": {
        "kind": "liquidus",
        "pts": [[1.8, 655], [2.2, 672], [2.6, 687.5], [3, 701], [3.5, 717], [4, 731.5], [5, 757], [6, 780], [7, 801], [8, 820], [9, 838], [10, 854]]
      },
      "solv": {
        "kind": "solvus",
        "pts": [[0.052, 655], [0.038, 625], [0.028, 600], [0.021, 575], [0.015, 550], [0.011, 525], [0.007, 500], [0.003, 450], [0.001, 400]]
      }
    },
    "regions": [
      {
        "label": "L",
        "phases": ["L"],
        "poly": [[0, 900], [10, 900], [10, 854], "-liqF", "-liqA"]
      },
      {
        "label": "(Al) + L",
        "phases": ["(Al)", "L"],
        "poly": ["liqA", [0.052, 655], "-solA"]
      },
      {
        "label": "L + Al₁₃Fe₄",
        "phases": ["L", "Al₁₃Fe₄"],
        "poly": ["liqF", [10, 655]],
        "phase_x": {
          "Al₁₃Fe₄": 40.0
        }
      },
      {
        "label": "(Al)",
        "phases": ["(Al)"],
        "poly": ["solA", "solv", [0, 400]]
      },
      {
        "label": "(Al) + Al₁₃Fe₄",
        "phases": ["(Al)", "Al₁₃Fe₄"],
        "poly": [[0.052, 655], [10, 655], [10, 400], "-solv"],
        "phase_x": {
          "Al₁₃Fe₄": 40.0
        }
      }
    ],
    "invariants": [
      {
        "T": 655,
        "type": "eutectic",
        "x": [0.052, 1.8, 40.0],
        "reaction": "L ⇌ (Al) + Al₁₃Fe₄",
        "constituents": ["primäres (Al)", "Eutektikum ((Al) + Al₁₃Fe₄)", "primäres Al₁₃Fe₄"],
        "constituents_en": ["primary (Al)", "eutectic ((Al) + Al₁₃Fe₄)", "primary Al₁₃Fe₄"],
        "morph": "faceted"
      }
    ]
  }
}

File: modules/werkstoffe/werk/data/diagrams/al-mg.json
{
  "quellen": {
    "al-mg_murray1982": {
      "type": "article",
      "authors": "Murray, J. L.",
      "title": "The Al-Mg (Aluminum-Magnesium) System",
      "container": "Bulletin of Alloy Phase Diagrams",
      "year": "1982",
      "volume": "3",
      "pages": "60-74",
      "note": "Angaben nicht am Original geprüft"
    },
    "al-mg2si_mondolfo1976": {
      "type": "book",
      "authors": "Mondolfo, L. F.",
      "title": "Aluminum Alloys: Structure and Properties",
      "container": "Butterworths, London",
      "year": "1976",
      "note": "Angaben nicht am Original geprüft"
    }
  },
  "system": {
    "id": "al-mg",
    "name": "Al–Mg (Al-reiche Seite)",
    "name_en": "Al–Mg (Al-rich side)",
    "A": "Al",
    "B": "Mg",
    "gruppe": "al",
    "x_label": "Magnesium [Gew.-%]",
    "x_label_en": "Magnesium [wt%]",
    "xlim": [0, 38],
    "Tlim": [100, 700],
    "q": ["al-mg_murray1982", "massalski1990", "al-mg2si_mondolfo1976"],
    "hinweis": "Zitiert (Murray 1982): Schmelzpunkt Al 660,3 °C; Eutektikum L ⇌ (Al) + β bei 450 °C mit L ≈ 35 Gew.-% Mg, (Al) 17,4 Gew.-% Mg (18,9 At.-%, grösste Löslichkeit) und β (Al₃Mg₂) ab 36,1 Gew.-% Mg (38,5 At.-%). Ältere Angaben (Mondolfo 1976) nennen für die grösste Löslichkeit 14,9 Gew.-% Mg. Liquidus, Solidus und Solvus zwischen diesen Eckwerten sind dem bewerteten Diagramm nachgezeichnet bzw. die Solvuslinie als Arrhenius-Kurve gelegt: schematisch, nicht zum genauen Ablesen von Löslichkeiten. Vereinfacht: das Diagramm endet bei β; β schmilzt nur etwa 1 K über dem Eutektikum, das schmale Gebiet L + β ist weggelassen; die Phasen jenseits von β (γ, Mg-Seite) siehe Mg–Al.",
    "hinweis_en": "Cited (Murray 1982): melting point of Al 660.3 °C; eutectic L ⇌ (Al) + β at 450 °C with L ≈ 35 wt% Mg, (Al) 17.4 wt% Mg (18.9 at%, maximum solubility) and β (Al₃Mg₂) from 36.1 wt% Mg (38.5 at%). Older data (Mondolfo 1976) give 14.9 wt% Mg as maximum solubility. Liquidus, solidus and solvus between these key values are traced from the assessed diagram, the solvus as an Arrhenius curve: schematic, not for reading solubilities precisely. Simplified: the diagram ends at β; β melts only about 1 K above the eutectic, the narrow L + β field is omitted; for the phases beyond β (γ, Mg side) see Mg–Al.",
    "points": [
      {
        "x": 0,
        "T": 660.3,
        "label": "Al schmilzt",
        "label_en": "Al melts"
      },
      {
        "x": 17.4,
        "T": 450,
        "label": "grösste Löslichkeit von Mg in (Al)",
        "label_en": "maximum solubility of Mg in (Al)"
      },
      {
        "x": 35,
        "T": 450,
        "label": "Eutektikum",
        "label_en": "Eutectic"
      },
      {
        "x": 36.1,
        "T": 450,
        "label": "β (Al₃Mg₂)"
      }
    ],
    "curves": {
      "liq": {
        "kind": "liquidus",
        "pts": [[0, 660.3], [2.5, 649.5], [5, 638.5], [7.5, 627], [10, 615], [12.5, 602.5], [15, 589.5], [17.5, 576], [20, 561.5], [22.5, 546.5], [25, 530.5], [27.5, 513.5], [30, 495], [32.5, 474], [35, 450]]
      },
      "sol": {
        "kind": "solidus",
        "pts": [[0, 660.3], [2, 639.2], [4, 617.3], [6, 594.6], [8, 571.1], [10, 546.8], [12, 521.7], [14, 495.9], [16, 469.2], [17.4, 450]]
      },
      "solv": {
        "kind": "solvus",
        "pts": [[17.4, 450], [15.6, 425], [13.88, 400], [12.24, 375], [10.68, 350], [9.21, 325], [7.85, 300], [6.59, 275], [5.44, 250], [4.4, 225], [3.49, 200], [2.69, 175], [2.01, 150], [1.45, 125], [1.0, 100]]
      }
    },
    "regions": [
      {
        "label": "L",
        "phases": ["L"],
        "poly": [[0, 700], [38, 700], [38, 450], "-liq"]
      },
      {
        "label": "(Al) + L",
        "phases": ["(Al)", "L"],
        "poly": ["liq", [17.4, 450], "-sol"]
      },
      {
        "label": "(Al)",
        "phases": ["(Al)"],
        "poly": ["sol", "solv", [0, 100]]
      },
      {
        "label": "(Al) + β",
        "phases": ["(Al)", "β"],
        "poly": [[17.4, 450], [36.1, 450], [36.1, 100], "-solv"]
      },
      {
        "label": "β",
        "phases": ["β"],
        "poly": [[36.1, 450], [38, 450], [38, 100], [36.1, 100]]
      }
    ],
    "invariants": [
      {
        "T": 450,
        "type": "eutectic",
        "x": [17.4, 35, 36.1],
        "reaction": "L ⇌ (Al) + β",
        "constituents": ["primäres (Al)", "Eutektikum ((Al) + β)", "primäres β"],
        "constituents_en": ["primary (Al)", "eutectic ((Al) + β)", "primary β"],
        "morph": "divorced"
      }
    ]
  }
}

File: modules/werkstoffe/werk/data/diagrams/al-mg2si.json
{
  "quellen": {
    "al-mg2si_mondolfo1976": {
      "type": "book",
      "authors": "Mondolfo, L. F.",
      "title": "Aluminum Alloys: Structure and Properties",
      "container": "Butterworths, London",
      "year": "1976",
      "note": "Angaben nicht am Original geprüft"
    }
  },
  "system": {
    "id": "al-mg2si",
    "name": "Al–Mg₂Si (quasibinärer Schnitt, Al-reiche Seite)",
    "name_en": "Al–Mg₂Si (quasi-binary section, Al-rich side)",
    "A": "Al",
    "B": "Mg2Si",
    "gruppe": "al",
    "x_label": "Mg₂Si [Gew.-%]",
    "x_label_en": "Mg₂Si [wt%]",
    "xlim": [0, 20],
    "Tlim": [200, 700],
    "q": ["al-mg2si_mondolfo1976"],
    "hinweis": "Quasibinärer Schnitt Al–Mg₂Si durch das Dreistoffsystem Al–Mg–Si (Grundlage der 6xxx-Legierungen), kein echtes Zweistoffsystem: Legierungen mit Mg- oder Si-Überschuss liegen ausserhalb des Schnitts. Zitiert (Mondolfo 1976): Schmelzpunkt Al 660,3 °C; Eutektikum L ⇌ (Al) + Mg₂Si bei 595 °C und 13,9 Gew.-% Mg₂Si; grösste Löslichkeit von Mg₂Si in (Al) 1,85 Gew.-%; Mg₂Si schmilzt bei etwa 1085 °C. Liquidus, Solidus und Solvus zwischen diesen Eckwerten schematisch (Solvus als Arrhenius-Kurve, Mg₂Si-Liquidus mit der Form einer idealen Lösung zwischen Eutektikum und Schmelzpunkt von Mg₂Si); nicht zum genauen Ablesen. Mg₂Si liegt bei 100 % ausserhalb des gezeigten Bereichs: in den Feldern mit Mg₂Si endet die Konode am Diagrammrand, die Phase selbst ist reines Mg₂Si. Metastabile Ausscheidungen (β″, β′) sind nicht dargestellt.",
    "hinweis_en": "Quasi-binary section Al–Mg₂Si through the ternary Al–Mg–Si system (basis of the 6xxx alloys), not a true binary: alloys with excess Mg or Si lie off the section. Cited (Mondolfo 1976): melting point of Al 660.3 °C; eutectic L ⇌ (Al) + Mg₂Si at 595 °C and 13.9 wt% Mg₂Si; maximum solubility of Mg₂Si in (Al) 1.85 wt%; Mg₂Si melts at about 1085 °C. Liquidus, solidus and solvus between these key values are schematic (solvus as an Arrhenius curve, Mg₂Si liquidus with the shape of an ideal solution between the eutectic and the melting point of Mg₂Si); not for precise reading. Mg₂Si lies at 100 %, outside the range shown: in the fields with Mg₂Si the tie line ends at the diagram edge, the phase itself is pure Mg₂Si. Metastable precipitates (β″, β′) are not shown.",
    "points": [
      {
        "x": 0,
        "T": 660.3,
        "label": "Al schmilzt",
        "label_en": "Al melts"
      },
      {
        "x": 1.85,
        "T": 595,
        "label": "grösste Löslichkeit von Mg₂Si in (Al)",
        "label_en": "maximum solubility of Mg₂Si in (Al)"
      },
      {
        "x": 13.9,
        "T": 595,
        "label": "Eutektikum",
        "label_en": "Eutectic"
      }
    ],
    "curves": {
      "liq": {
        "kind": "liquidus",
        "pts": [[0, 660.3], [1.5, 654.4], [3, 648.2], [4.5, 641.7], [6, 635.0], [7.5, 627.9], [9, 620.7], [10.5, 613.1], [12, 605.3], [13.9, 595]]
      },
      "liqM": {
        "kind": "liquidus",
        "pts": [[13.9, 595], [14.5, 600.0], [15, 604.1], [15.5, 608.1], [16, 612.0], [17, 619.6], [18, 627.0], [19, 634.1], [20, 641.1]]
      },
      "sol": {
        "kind": "solidus",
        "pts": [[0, 660.3], [0.3, 649.7], [0.6, 639.1], [0.9, 628.5], [1.2, 617.9], [1.5, 607.4], [1.85, 595]]
      },
      "solv": {
        "kind": "solvus",
        "pts": [[1.85, 595], [1.66, 575], [1.44, 550], [1.24, 525], [1.05, 500], [0.884, 475], [0.734, 450], [0.602, 425], [0.487, 400], [0.302, 350], [0.173, 300], [0.089, 250], [0.04, 200]]
      }
    },
    "regions": [
      {
        "label": "L",
        "phases": ["L"],
        "poly": [[0, 700], [20, 700], [20, 641.1], "-liqM", "-liq"]
      },
      {
        "label": "(Al) + L",
        "phases": ["(Al)", "L"],
        "poly": ["liq", [1.85, 595], "-sol"]
      },
      {
        "label": "L + Mg₂Si",
        "phases": ["L", "Mg₂Si"],
        "poly": ["liqM", [20, 595]],
        "phase_x": {
          "Mg₂Si": 100
        }
      },
      {
        "label": "(Al)",
        "phases": ["(Al)"],
        "poly": ["sol", "solv", [0, 200]]
      },
      {
        "label": "(Al) + Mg₂Si",
        "phases": ["(Al)", "Mg₂Si"],
        "poly": [[1.85, 595], [20, 595], [20, 200], "-solv"],
        "phase_x": {
          "Mg₂Si": 100
        }
      }
    ],
    "invariants": [
      {
        "T": 595,
        "type": "eutectic",
        "x": [1.85, 13.9, 100],
        "reaction": "L ⇌ (Al) + Mg₂Si",
        "constituents": ["primäres (Al)", "Eutektikum ((Al) + Mg₂Si)", "primäres Mg₂Si"],
        "constituents_en": ["primary (Al)", "eutectic ((Al) + Mg₂Si)", "primary Mg₂Si"],
        "morph": "faceted"
      }
    ]
  }
}

File: modules/werkstoffe/werk/data/diagrams/al-mn.json
{
  "quellen": {
    "al-mn_mcalister1987": {
      "type": "article",
      "authors": "McAlister, A. J.; Murray, J. L.",
      "title": "The Al-Mn (Aluminum-Manganese) System",
      "container": "Bulletin of Alloy Phase Diagrams",
      "year": "1987",
      "volume": "8",
      "pages": "438-447",
      "note": "Angaben nicht am Original geprüft"
    },
    "al-mg2si_mondolfo1976": {
      "type": "book",
      "authors": "Mondolfo, L. F.",
      "title": "Aluminum Alloys: Structure and Properties",
      "container": "Butterworths, London",
      "year": "1976",
      "note": "Angaben nicht am Original geprüft"
    }
  },
  "system": {
    "id": "al-mn",
    "name": "Al–Mn (Al-reiche Seite)",
    "name_en": "Al–Mn (Al-rich side)",
    "A": "Al",
    "B": "Mn",
    "gruppe": "al",
    "x_label": "Mangan [Gew.-%]",
    "x_label_en": "Manganese [wt%]",
    "xlim": [0, 10],
    "Tlim": [400, 900],
    "q": ["al-mn_mcalister1987", "al-mg2si_mondolfo1976"],
    "hinweis": "Zitiert (McAlister und Murray 1987; Mondolfo 1976): Schmelzpunkt Al 660,3 °C; Eutektikum L ⇌ (Al) + Al₆Mn bei 658 °C mit L ≈ 1,95 Gew.-% Mn; grösste Löslichkeit von Mn in (Al) 1,82 Gew.-% (Mondolfo; neuere Bewertungen geben teils weniger an); Peritektikum L + Al₄Mn ⇌ Al₆Mn bei 705 °C mit L ≈ 4 Gew.-% Mn. Liquidus, Solidus und Solvus zwischen diesen Eckwerten schematisch (Solvus als Arrhenius-Kurve); nicht zum genauen Ablesen. Vereinfacht: oberhalb 705 °C nur Al₄Mn als Primärphase (λ/μ-Modifikationen und die weiteren Peritektika zu höheren Temperaturen nicht unterschieden). Al₆Mn (25,3 Gew.-% Mn) und Al₄Mn liegen ausserhalb des gezeigten Bereichs: in den Feldern mit diesen Phasen endet die Konode am Diagrammrand. Das Zweiphasengebiet (Al) + L ist nur etwa 0,1 Gew.-% breit.",
    "hinweis_en": "Cited (McAlister and Murray 1987; Mondolfo 1976): melting point of Al 660.3 °C; eutectic L ⇌ (Al) + Al₆Mn at 658 °C with L ≈ 1.95 wt% Mn; maximum solubility of Mn in (Al) 1.82 wt% (Mondolfo; newer assessments partly give less); peritectic L + Al₄Mn ⇌ Al₆Mn at 705 °C with L ≈ 4 wt% Mn. Liquidus, solidus and solvus between these key values are schematic (solvus as an Arrhenius curve); not for precise reading. Simplified: above 705 °C only Al₄Mn as primary phase (λ/μ modifications and the further peritectics at higher temperatures not distinguished). Al₆Mn (25.3 wt% Mn) and Al₄Mn lie outside the range shown: in the fields with these phases the tie line ends at the diagram edge. The two-phase field (Al) + L is only about 0.1 wt% wide.",
    "points": [
      {
        "x": 0,
        "T": 660.3,
        "label": "Al schmilzt",
        "label_en": "Al melts"
      },
      {
        "x": 1.82,
        "T": 658,
        "label": "grösste Löslichkeit von Mn in (Al)",
        "label_en": "maximum solubility of Mn in (Al)"
      },
      {
        "x": 1.95,
        "T": 658,
        "label": "Eutektikum",
        "label_en": "Eutectic"
      },
      {
        "x": 4.0,
        "T": 705,
        "label": "Peritektikum L + Al₄Mn ⇌ Al₆Mn",
        "label_en": "Peritectic L + Al₄Mn ⇌ Al₆Mn"
      }
    ],
    "curves": {
      "liqA": {
        "kind": "liquidus",
        "pts": [[0, 660.3], [0.5, 659.85], [1.0, 659.3], [1.5, 658.75], [1.95, 658]]
      },
      "solA": {
        "kind": "solidus",
        "pts": [[0, 660.3], [0.5, 659.6], [1.0, 659.0], [1.5, 658.45], [1.82, 658]]
      },
      "liqM6": {
        "kind": "liquidus",
        "pts": [[1.95, 658], [2.3, 668], [2.7, 678.5], [3.1, 688], [3.5, 696.5], [4.0, 705]]
      },
      "liqM4": {
        "kind": "liquidus",
        "pts": [[4.0, 705], [5, 737], [6, 767], [7, 794], [8, 819], [9, 842], [10, 863]]
      },
      "solv": {
        "kind": "solvus",
        "pts": [[1.82, 658], [1.55, 640], [1.29, 620], [1.07, 600], [0.871, 580], [0.706, 560], [0.566, 540], [0.448, 520], [0.351, 500], [0.254, 475], [0.179, 450], [0.124, 425], [0.083, 400]]
      }
    },
    "regions": [
      {
        "label": "L",
        "phases": ["L"],
        "poly": [[0, 900], [10, 900], [10, 863], "-liqM4", "-liqM6", "-liqA"]
      },
      {
        "label": "(Al) + L",
        "phases": ["(Al)", "L"],
        "poly": ["liqA", [1.82, 658], "-solA"]
      },
      {
        "label": "L + Al₆Mn",
        "phases": ["L", "Al₆Mn"],
        "poly": ["liqM6", [10, 705], [10, 658]],
        "phase_x": {
          "Al₆Mn": 25.3
        }
      },
      {
        "label": "L + Al₄Mn",
        "phases": ["L", "Al₄Mn"],
        "poly": ["liqM4", [10, 705]],
        "phase_x": {
          "Al₄Mn": 33.7
        }
      },
      {
        "label": "(Al)",
        "phases": ["(Al)"],
        "poly": ["solA", "solv", [0, 400]]
      },
      {
        "label": "(Al) + Al₆Mn",
        "phases": ["(Al)", "Al₆Mn"],
        "poly": [[1.82, 658], [10, 658], [10, 400], "-solv"],
        "phase_x": {
          "Al₆Mn": 25.3
        }
      }
    ],
    "invariants": [
      {
        "T": 705,
        "type": "peritectic",
        "x": [4.0, 25.3, 33.7],
        "reaction": "L + Al₄Mn ⇌ Al₆Mn"
      },
      {
        "T": 658,
        "type": "eutectic",
        "x": [1.82, 1.95, 25.3],
        "reaction": "L ⇌ (Al) + Al₆Mn",
        "constituents": ["primäres (Al)", "Eutektikum ((Al) + Al₆Mn)", "primäres Al₆Mn"],
        "constituents_en": ["primary (Al)", "eutectic ((Al) + Al₆Mn)", "primary Al₆Mn"],
        "morph": "rod"
      }
    ]
  }
}

File: modules/werkstoffe/werk/data/diagrams/al-si.json
{
 "quellen": {},
 "system": {
  "id": "al-si",
  "name": "Al–Si",
  "name_en": "Al–Si",
  "A": "Al",
  "B": "Si",
  "gruppe": "al",
  "x_label": "Silicium [Gew.-%]",
  "x_label_en": "Silicon [wt%]",
  "xlim": [
   0,
   100
  ],
  "Tlim": [
   300,
   1500
  ],
  "q": [
   "murray1984",
   "massalski1990"
  ],
  "hinweis": "Gusslegierungen (AlSi7Mg, AlSi12). Literaturwerte (Murray & McAlister 1984; Massalski 1990): Al schmilzt bei 660,5 °C, Si bei 1414 °C; Eutektikum L ⇌ (Al) + (Si) bei 577 °C und 12,6 Gew.-% Si; grösste Löslichkeit von Si in (Al) 1,65 %, von Al in (Si) vernachlässigbar (Si als Linie am rechten Rand). Die Kurvenpunkte dazwischen sind dem bewerteten Diagramm nachgezeichnet (schematisch, nicht zum genauen Ablesen von Löslichkeiten). Eutektisches Si ist unveredelt nadelig/plattig (facettiert), mit Na oder Sr veredelt faserig.",
  "hinweis_en": "Casting alloys (AlSi7Mg, AlSi12). Literature values (Murray & McAlister 1984; Massalski 1990): Al melts at 660.5 °C, Si at 1414 °C; eutectic L ⇌ (Al) + (Si) at 577 °C and 12.6 wt% Si; maximum solubility of Si in (Al) 1.65 %, of Al in (Si) negligible (Si as a line at the right edge). Curve points in between are traced from the assessed diagram (schematic, not for reading solubilities precisely). Eutectic Si is acicular/plate-like (faceted) when unmodified, fibrous when modified with Na or Sr.",
  "points": [
   {
    "x": 0,
    "T": 660.45,
    "label": "Al schmilzt",
    "label_en": "Al melts"
   },
   {
    "x": 100,
    "T": 1414,
    "label": "Si schmilzt",
    "label_en": "Si melts"
   },
   {
    "x": 1.65,
    "T": 577,
    "label": "max. Löslichkeit in (Al)",
    "label_en": "max. solubility in (Al)"
   },
   {
    "x": 12.6,
    "T": 577,
    "label": "Eutektikum",
    "label_en": "Eutectic"
   }
  ],
  "curves": {
   "liq_a": {
    "kind": "liquidus",
    "pts": [
     [
      0,
      660.45
     ],
     [
      2,
      648
     ],
     [
      4,
      636
     ],
     [
      6,
      623
     ],
     [
      7,
      616
     ],
     [
      9,
      602
     ],
     [
      11,
      589
     ],
     [
      12.6,
      577
     ]
    ]
   },
   "sol_a": {
    "kind": "solidus",
    "pts": [
     [
      0,
      660.45
     ],
     [
      0.33,
      645
     ],
     [
      0.65,
      628
     ],
     [
      1.07,
      606
     ],
     [
      1.65,
      577
     ]
    ]
   },
   "solv_a": {
    "kind": "solvus",
    "pts": [
     [
      1.65,
      577
     ],
     [
      1.3,
      550
     ],
     [
      0.8,
      500
     ],
     [
      0.48,
      450
     ],
     [
      0.29,
      400
     ],
     [
      0.17,
      350
     ],
     [
      0.1,
      300
     ]
    ]
   },
   "liq_s": {
    "kind": "liquidus",
    "pts": [
     [
      12.6,
      577
     ],
     [
      15,
      615
     ],
     [
      17,
      648
     ],
     [
      20,
      692
     ],
     [
      25,
      760
     ],
     [
      30,
      820
     ],
     [
      40,
      920
     ],
     [
      50,
      1010
     ],
     [
      60,
      1090
     ],
     [
      70,
      1170
     ],
     [
      80,
      1250
     ],
     [
      90,
      1330
     ],
     [
      100,
      1414
     ]
    ]
   }
  },
  "regions": [
   {
    "label": "L",
    "phases": [
     "L"
    ],
    "poly": [
     [
      0,
      1500
     ],
     [
      100,
      1500
     ],
     [
      100,
      1414
     ],
     "-liq_s",
     "-liq_a"
    ]
   },
   {
    "label": "(Al)",
    "phases": [
     "(Al)"
    ],
    "poly": [
     "sol_a",
     "solv_a",
     [
      0,
      300
     ]
    ]
   },
   {
    "label": "(Al) + L",
    "phases": [
     "(Al)",
     "L"
    ],
    "poly": [
     "liq_a",
     [
      1.65,
      577
     ],
     "-sol_a"
    ]
   },
   {
    "label": "L + (Si)",
    "phases": [
     "L",
     "(Si)"
    ],
    "poly": [
     "liq_s",
     [
      100,
      577
     ]
    ]
   },
   {
    "label": "(Al) + (Si)",
    "phases": [
     "(Al)",
     "(Si)"
    ],
    "poly": [
     [
      1.65,
      577
     ],
     [
      100,
      577
     ],
     [
      100,
      300
     ],
     [
      0.1,
      300
     ],
     "-solv_a"
    ]
   }
  ],
  "invariants": [
   {
    "T": 577,
    "type": "eutectic",
    "x": [
     1.65,
     12.6,
     100
    ],
    "reaction": "L ⇌ (Al) + (Si)",
    "morph": "acicular",
    "morph_modified": "fibrous",
    "constituents": [
     "primäres (Al)",
     "Eutektikum",
     "primäres Si"
    ],
    "constituents_en": [
     "primary (Al)",
     "eutectic",
     "primary Si"
    ]
   }
  ]
 }
}

File: modules/werkstoffe/werk/data/diagrams/al-zn.json
{
  "quellen": {
    "al-zn_murray1983": {
      "type": "article",
      "authors": "Murray, J. L.",
      "title": "The Al-Zn (Aluminum-Zinc) System",
      "container": "Bulletin of Alloy Phase Diagrams",
      "year": "1983",
      "volume": "4",
      "pages": "55-73",
      "note": "Angaben nicht am Original geprüft"
    }
  },
  "system": {
    "id": "al-zn",
    "name": "Al–Zn",
    "name_en": "Al–Zn",
    "A": "Al",
    "B": "Zn",
    "gruppe": "al",
    "x_label": "Zink [Gew.-%]",
    "x_label_en": "Zinc [wt%]",
    "xlim": [0, 100],
    "Tlim": [100, 700],
    "q": ["al-zn_murray1983", "massalski1990"],
    "hinweis": "Zitiert (Murray 1983): Schmelzpunkte Al 660,3 °C und Zn 419,5 °C; Eutektikum L ⇌ (Al) + (Zn) bei 381 °C mit L 95,0 Gew.-% Zn, (Al) 82,8 Gew.-% Zn und (Zn) 99,0 Gew.-% Zn; Mischungslücke im kfz-Mischkristall mit kritischem Punkt bei 351,5 °C (≈ 61 Gew.-% Zn); Monotektoid (Al)′ ⇌ (Al) + (Zn) bei 277 °C (oft auch 275 °C angegeben) mit (Al) ≈ 31,6, (Al)′ ≈ 78 und (Zn) ≈ 99,4 Gew.-% Zn. (Al) und (Al)′ sind derselbe kfz-Mischkristall mit verschiedenem Zinkgehalt. Liquidus, Solidus, Solvus und die Form der Mischungslücke zwischen diesen Eckwerten sind dem bewerteten Diagramm nachgezeichnet: schematisch, nicht zum genauen Ablesen von Löslichkeiten.",
    "hinweis_en": "Cited (Murray 1983): melting points Al 660.3 °C and Zn 419.5 °C; eutectic L ⇌ (Al) + (Zn) at 381 °C with L 95.0 wt% Zn, (Al) 82.8 wt% Zn and (Zn) 99.0 wt% Zn; miscibility gap in the fcc solid solution with critical point at 351.5 °C (≈ 61 wt% Zn); monotectoid (Al)′ ⇌ (Al) + (Zn) at 277 °C (often given as 275 °C) with (Al) ≈ 31.6, (Al)′ ≈ 78 and (Zn) ≈ 99.4 wt% Zn. (Al) and (Al)′ are the same fcc solid solution with different zinc contents. Liquidus, solidus, solvus and the shape of the miscibility gap between these key values are traced from the assessed diagram: schematic, not for reading solubilities precisely.",
    "points": [
      {
        "x": 0,
        "T": 660.3,
        "label": "Al schmilzt",
        "label_en": "Al melts"
      },
      {
        "x": 100,
        "T": 419.5,
        "label": "Zn schmilzt",
        "label_en": "Zn melts"
      },
      {
        "x": 82.8,
        "T": 381,
        "label": "grösste Löslichkeit von Zn in (Al)",
        "label_en": "maximum solubility of Zn in (Al)"
      },
      {
        "x": 95.0,
        "T": 381,
        "label": "Eutektikum",
        "label_en": "Eutectic"
      },
      {
        "x": 99.0,
        "T": 381,
        "label": "grösste Löslichkeit von Al in (Zn)",
        "label_en": "maximum solubility of Al in (Zn)"
      },
      {
        "x": 61.3,
        "T": 351.5,
        "label": "kritischer Punkt der Mischungslücke",
        "label_en": "critical point of the miscibility gap"
      },
      {
        "x": 78,
        "T": 277,
        "label": "Monotektoid",
        "label_en": "Monotectoid"
      }
    ],
    "curves": {
      "liq": {
        "kind": "liquidus",
        "pts": [[0, 660.3], [10, 650], [20, 638], [30, 623], [40, 605], [50, 584], [60, 559], [70, 528], [77, 500], [83, 470], [88, 440], [91.5, 414], [95, 381]]
      },
      "sol": {
        "kind": "solidus",
        "pts": [[0, 660.3], [5, 646], [10, 631], [20, 601], [30, 570], [40, 539], [50, 507], [60, 474], [70, 440], [77, 411], [82.8, 381]]
      },
      "solvH": {
        "kind": "solvus",
        "pts": [[82.8, 381], [81.5, 355], [80, 325], [79, 300], [78, 277]]
      },
      "dome": {
        "kind": "solvus",
        "pts": [[31.6, 277], [34, 292], [38, 312], [43, 330], [48, 342], [54, 349.5], [61.3, 351.5], [67, 349], [71, 342], [74, 331], [76, 316], [77.2, 298], [78, 277]]
      },
      "solvL": {
        "kind": "solvus",
        "pts": [[31.6, 277], [28, 265], [24, 250], [20, 232], [16, 212], [12.5, 190], [9.5, 168], [7, 147], [5.2, 128], [3.8, 112], [3.0, 100]]
      },
      "liqZn": {
        "kind": "liquidus",
        "pts": [[95, 381], [96, 389], [97, 397.5], [98, 405], [99, 412.5], [100, 419.5]]
      },
      "solZn": {
        "kind": "solidus",
        "pts": [[100, 419.5], [99.6, 403], [99.3, 391], [99.0, 381]]
      },
      "solvZn": {
        "kind": "solvus",
        "pts": [[99.0, 381], [99.2, 340], [99.4, 277], [99.6, 220], [99.75, 160], [99.85, 100]]
      }
    },
    "regions": [
      {
        "label": "L",
        "phases": ["L"],
        "poly": [[0, 700], [100, 700], [100, 419.5], "-liqZn", "-liq"]
      },
      {
        "label": "(Al) + L",
        "phases": ["(Al)", "L"],
        "poly": ["liq", [82.8, 381], "-sol"]
      },
      {
        "label": "L + (Zn)",
        "phases": ["L", "(Zn)"],
        "poly": ["liqZn", "solZn"]
      },
      {
        "label": "(Al)",
        "phases": ["(Al)"],
        "poly": ["sol", "solvH", "-dome", "solvL", [0, 100]]
      },
      {
        "label": "(Al) + (Al)′",
        "phases": ["(Al)", "(Al)′"],
        "poly": ["dome"]
      },
      {
        "label": "(Al) + (Zn)",
        "phases": ["(Al)", "(Zn)"],
        "poly": [[82.8, 381], "solvZn", "-solvL", [78, 277], "-solvH"]
      },
      {
        "label": "(Zn)",
        "phases": ["(Zn)"],
        "poly": ["solZn", "solvZn", [100, 100]]
      }
    ],
    "invariants": [
      {
        "T": 381,
        "type": "eutectic",
        "x": [82.8, 95.0, 99.0],
        "reaction": "L ⇌ (Al) + (Zn)",
        "constituents": ["primäres (Al)", "Eutektikum ((Al) + (Zn))", "primäres (Zn)"],
        "constituents_en": ["primary (Al)", "eutectic ((Al) + (Zn))", "primary (Zn)"],
        "morph": "lamellar"
      },
      {
        "T": 277,
        "type": "monotectoid",
        "x": [31.6, 78.0, 99.4],
        "reaction": "(Al)′ ⇌ (Al) + (Zn)"
      }
    ]
  }
}
