Repository: TinkerLayer/FolioLab

# Werkstoffe (materials)

Materials science and engineering in one page: choosing materials, crystallography and XRD, phase diagrams and steel,
and the mechanics and lab data of a materials lab (laminates, fatigue, Weibull, fracture, hardness, corrosion, creep).
Every value and every equation has a source; anything that is computed or drawn schematically, rather than measured,
says so in the page, the figure and the report.

Module version: see `module.json` (currently 0.1.0). Methods, formulas, defaults, limits and test references:
[docs/methods/werkstoffe.md](../../docs/methods/werkstoffe.md).

File: modules/werkstoffe/werk/data/diagrams/al2o3-cr2o3.json
{
 "quellen": {
  "al2o3-cr2o3_bunting1931": {
   "type": "article",
   "authors": "Bunting, E. N.",
   "title": "Phase equilibria in the system Cr₂O₃–Al₂O₃",
   "container": "Bureau of Standards Journal of Research",
   "year": "1931",
   "volume": "6",
   "pages": "947–949",
   "note": "Angaben nicht am Original geprüft"
  },
  "al2o3-cr2o3_roy1972": {
   "type": "article",
   "authors": "Roy, D. M.; Barks, R. E.",
   "title": "Subsolidus phase equilibria in Al₂O₃–Cr₂O₃",
   "container": "Nature Physical Science",
   "year": "1972",
   "volume": "235",
   "pages": "118–119",
   "note": "Angaben nicht am Original geprüft"
  }
 },
 "system": {
  "id": "al2o3-cr2o3",
  "name": "Al₂O₃–Cr₂O₃",
  "name_en": "Al₂O₃–Cr₂O₃",
  "A": "Al₂O₃",
  "B": "Cr₂O₃",
  "gruppe": "keramik",
  "x_label": "Cr₂O₃ [Gew.-%]",
  "x_label_en": "Cr₂O₃ [wt%]",
  "xlim": [
   0,
   100
  ],
  "Tlim": [
   600,
   2400
  ],
  "q": [
   "al2o3-cr2o3_bunting1931",
   "al2o3-cr2o3_roy1972",
   "crc97"
  ],
  "hinweis": "x = Gew.-% Cr₂O₃ (A = Al₂O₃, B = Cr₂O₃). Zitiert: Al₂O₃ schmilzt bei 2054 °C, Cr₂O₃ bei ≈ 2330 °C; lückenlose Mischkristallreihe (Korundstruktur) im ganzen Bereich (Bunting 1931); im festen Zustand Mischungslücke mit kritischer Temperatur ≈ 945 °C (Roy & Barks 1972). Die Linse ist als ideale Lösung mit den Schmelzpunkten und Schmelzenthalpien gerechnet, die Mischungslücke als symmetrische reguläre Lösung mit T_c = 945 °C (kritische Zusammensetzung 50 Mol-% ≈ 60 Gew.-% angenommen): beide Kurven sind schematisch, nur Schmelzpunkte und T_c sind zitiert. Die Entmischung ist sehr träge; Rubin (≈ 0,5–1 Gew.-% Cr₂O₃) liegt ausserhalb der Lücke.",
  "hinweis_en": "x = wt% Cr₂O₃ (A = Al₂O₃, B = Cr₂O₃). Cited: Al₂O₃ melts at 2054 °C, Cr₂O₃ at ≈ 2330 °C; continuous solid solution (corundum structure) over the whole range (Bunting 1931); solid-state miscibility gap with critical temperature ≈ 945 °C (Roy & Barks 1972). The lens is computed as an ideal solution from the melting points and enthalpies of fusion, the gap as a symmetric regular solution with T_c = 945 °C (critical composition assumed at 50 mol% ≈ 60 wt%): both curves are schematic, only melting points and T_c are cited. Decomposition is very sluggish; ruby (≈ 0.5–1 wt% Cr₂O₃) lies outside the gap.",
  "points": [
   {
    "x": 0,
    "T": 2054.0,
    "label": "Al₂O₃ schmilzt",
    "label_en": "Al₂O₃ melts"
   },
   {
    "x": 100,
    "T": 2330.0,
    "label": "Cr₂O₃ schmilzt",
    "label_en": "Cr₂O₃ melts"
   },
   {
    "x": 59.85,
    "T": 945.0,
    "label": "kritischer Punkt",
    "label_en": "critical point"
   }
  ],
  "curves": {
   "liq": {
    "kind": "liquidus",
    "pts": [
     [
      0,
      2054.0
     ],
     [
      8.286,
      2076.1
     ],
     [
      17.654,
      2100.9
     ],
     [
      28.07,
      2128.5
     ],
     [
      39.474,
      2158.9
     ],
     [
      51.774,
      2192.0
     ],
     [
      63.855,
      2225.1
     ],
     [
      74.681,
      2255.5
     ],
     [
      84.281,
      2283.1
     ],
     [
      92.702,
      2307.9
     ],
     [
      100,
      2330.0
     ]
    ]
   },
   "sol": {
    "kind": "solidus",
    "pts": [
     [
      0,
      2054.0
     ],
     [
      15.111,
      2076.1
     ],
     [
      29.542,
      2100.9
     ],
     [
      43.087,
      2128.5
     ],
     [
      55.639,
      2158.9
     ],
     [
      67.167,
      2192.0
     ],
     [
      76.938,
      2225.1
     ],
     [
      84.676,
      2255.5
     ],
     [
      90.887,
      2283.1
     ],
     [
      95.915,
      2307.9
     ],
     [
      100,
      2330.0
     ]
    ]
   },
   "gap": {
    "kind": "solvus",
    "pts": [
     [
      13.396,
      600
     ],
     [
      20.047,
      700
     ],
     [
      27.02,
      780
     ],
     [
      33.743,
      840
     ],
     [
      39.464,
      880
     ],
     [
      45.058,
      910
     ],
     [
      49.663,
      928
     ],
     [
      54.407,
      940
     ],
     [
      59.85,
      945.0
     ],
     [
      65.061,
      940
     ],
     [
      69.252,
      928
     ],
     [
      73.043,
      910
     ],
     [
      77.317,
      880
     ],
     [
      81.355,
      840
     ],
     [
      85.718,
      780
     ],
     [
      89.86,
      700
     ],
     [
      93.492,
      600
     ]
    ]
   }
  },
  "regions": [
   {
    "label": "L",
    "phases": [
     "L"
    ],
    "poly": [
     [
      0,
      2400
     ],
     [
      100,
      2400
     ],
     "-liq"
    ]
   },
   {
    "label": "L + (Al,Cr)₂O₃",
    "phases": [
     "L",
     "(Al,Cr)₂O₃"
    ],
    "poly": [
     "liq",
     "-sol"
    ]
   },
   {
    "label": "(Al,Cr)₂O₃",
    "phases": [
     "(Al,Cr)₂O₃"
    ],
    "poly": [
     [
      0,
      2054.0
     ],
     "sol",
     [
      100,
      600
     ],
     [
      93.492,
      600
     ],
     "-gap",
     [
      0,
      600
     ]
    ]
   },
   {
    "label": "(Al,Cr)₂O₃ (1) + (2)",
    "phases": [
     "(Al,Cr)₂O₃ (1)",
     "(Al,Cr)₂O₃ (2)"
    ],
    "poly": [
     "gap"
    ]
   }
  ],
  "invariants": []
 }
}

File: modules/werkstoffe/werk/data/diagrams/al2o3-sio2.json
{
 "quellen": {
  "al2o3-sio2_aramaki1962": {
   "type": "article",
   "authors": "Aramaki, S.; Roy, R.",
   "title": "Revised phase diagram for the system Al₂O₃–SiO₂",
   "container": "Journal of the American Ceramic Society",
   "year": "1962",
   "volume": "45",
   "pages": "229–242",
   "note": "Angaben nicht am Original geprüft"
  },
  "al2o3-sio2_klug1987": {
   "type": "article",
   "authors": "Klug, F. J.; Prochazka, S.; Doremus, R. H.",
   "title": "Alumina–silica phase diagram in the mullite region",
   "container": "Journal of the American Ceramic Society",
   "year": "1987",
   "volume": "70",
   "pages": "750–759",
   "note": "Angaben nicht am Original geprüft"
  }
 },
 "system": {
  "id": "al2o3-sio2",
  "name": "SiO₂–Al₂O₃",
  "name_en": "SiO₂–Al₂O₃",
  "A": "SiO₂",
  "B": "Al₂O₃",
  "gruppe": "keramik",
  "x_label": "Al₂O₃ [Gew.-%]",
  "x_label_en": "Al₂O₃ [wt%]",
  "xlim": [
   0,
   100
  ],
  "Tlim": [
   1400,
   2100
  ],
  "q": [
   "al2o3-sio2_aramaki1962",
   "al2o3-sio2_klug1987",
   "callister"
  ],
  "hinweis": "x = Gew.-% Al₂O₃ (A = SiO₂, B = Al₂O₃). Gezeichnet nach Aramaki & Roy (1962): SiO₂ (Cristobalit) schmilzt bei 1723 °C, Al₂O₃ bei 2054 °C; Eutektikum Cristobalit + Mullit bei 1595 °C und 5,5 Gew.-% Al₂O₃; Mullit-Mischkristall 71,8–74,3 Gew.-% Al₂O₃ (3Al₂O₃·2SiO₂ = 71,8 Gew.-%), kongruentes Schmelzen bei 1850 °C; Eutektikum Mullit + Korund bei 1840 °C (≈ 77,5 Gew.-%). Klug, Prochazka & Doremus (1987) finden dagegen das Eutektikum bei 1587 °C und inkongruentes Schmelzen des Mullits bei ≈ 1890 °C (peritektisch); diese Frage ist nicht endgültig geklärt. Kurvenpunkte zwischen den Stützstellen sind schematisch. Vereinfacht: SiO₂ ist durchgehend als Cristobalit gezeichnet (Tridymit unter 1470 °C weggelassen), Löslichkeiten in SiO₂ und Al₂O₃ vernachlässigt, metastabile Mullite (bis 2:1) nicht gezeigt.",
  "hinweis_en": "x = wt% Al₂O₃ (A = SiO₂, B = Al₂O₃). Drawn after Aramaki & Roy (1962): SiO₂ (cristobalite) melts at 1723 °C, Al₂O₃ at 2054 °C; eutectic cristobalite + mullite at 1595 °C and 5.5 wt% Al₂O₃; mullite solid solution 71.8–74.3 wt% Al₂O₃ (3Al₂O₃·2SiO₂ = 71.8 wt%), congruent melting at 1850 °C; eutectic mullite + corundum at 1840 °C (≈ 77.5 wt%). Klug, Prochazka & Doremus (1987) instead report the eutectic at 1587 °C and incongruent (peritectic) melting of mullite at ≈ 1890 °C; the question is not fully settled. Curve points between these values are schematic. Simplified: SiO₂ is drawn as cristobalite throughout (tridymite below 1470 °C omitted), solubilities in SiO₂ and Al₂O₃ neglected, metastable mullites (up to 2:1) not shown.",
  "points": [
   {
    "x": 0,
    "T": 1723,
    "label": "SiO₂ schmilzt",
    "label_en": "SiO₂ melts"
   },
   {
    "x": 100,
    "T": 2054,
    "label": "Al₂O₃ schmilzt",
    "label_en": "Al₂O₃ melts"
   },
   {
    "x": 5.5,
    "T": 1595,
    "label": "Eutektikum",
    "label_en": "Eutectic"
   },
   {
    "x": 73.0,
    "T": 1850,
    "label": "Mullit schmilzt",
    "label_en": "Mullite melts"
   },
   {
    "x": 77.5,
    "T": 1840,
    "label": "Eutektikum",
    "label_en": "Eutectic"
   },
   {
    "x": 71.8,
    "T": 1595
   },
   {
    "x": 74.3,
    "T": 1840
   }
  ],
  "curves": {
   "liqSi": {
    "kind": "liquidus",
    "pts": [
     [
      0,
      1723
     ],
     [
      1,
      1702
     ],
     [
      2,
      1680
     ],
     [
      3,
      1657
     ],
     [
      4,
      1632
     ],
     [
      5,
      1608
     ],
     [
      5.5,
      1595
     ]
    ]
   },
   "liqM1": {
    "kind": "liquidus",
    "pts": [
     [
      5.5,
      1595
     ],
     [
      8,
      1620
     ],
     [
      11,
      1648
     ],
     [
      15,
      1680
     ],
     [
      20,
      1712
     ],
     [
      26,
      1742
     ],
     [
      33,
      1768
     ],
     [
      40,
      1789
     ],
     [
      47,
      1806
     ],
     [
      54,
      1820
     ],
     [
      60,
      1831
     ],
     [
      65,
      1840
     ],
     [
      69,
      1846
     ],
     [
      73.0,
      1850
     ]
    ]
   },
   "liqM2": {
    "kind": "liquidus",
    "pts": [
     [
      73.0,
      1850
     ],
     [
      74.5,
      1848.5
     ],
     [
      76,
      1845
     ],
     [
      77.5,
      1840
     ]
    ]
   },
   "liqAl": {
    "kind": "liquidus",
    "pts": [
     [
      77.5,
      1840
     ],
     [
      80,
      1866
     ],
     [
      83,
      1897
     ],
     [
      86,
      1927
     ],
     [
      89,
      1956
     ],
     [
      92,
      1984
     ],
     [
      95,
      2009
     ],
     [
      97.5,
      2032
     ],
     [
      100,
      2054
     ]
    ]
   },
   "solM1": {
    "kind": "solidus",
    "pts": [
     [
      71.8,
      1595
     ],
     [
      71.8,
      1680
     ],
     [
      71.9,
      1760
     ],
     [
      72.2,
      1815
     ],
     [
      72.6,
      1840
     ],
     [
      73.0,
      1850
     ]
    ]
   },
   "solM2": {
    "kind": "solidus",
    "pts": [
     [
      73.0,
      1850
     ],
     [
      73.6,
      1848
     ],
     [
      74.3,
      1840
     ]
    ]
   },
   "mulL": {
    "kind": "solvus",
    "pts": [
     [
      71.8,
      1400
     ],
     [
      71.8,
      1595
     ]
    ],
    "smooth": false
   },
   "mulR": {
    "kind": "solvus",
    "pts": [
     [
      74.3,
      1400
     ],
     [
      74.3,
      1840
     ]
    ],
    "smooth": false
   }
  },
  "regions": [
   {
    "label": "L",
    "phases": [
     "L"
    ],
    "poly": [
     [
      0,
      2100
     ],
     [
      100,
      2100
     ],
     "-liqAl",
     "-liqM2",
     "-liqM1",
     "-liqSi"
    ]
   },
   {
    "label": "Cristobalit + L",
    "phases": [
     "Cristobalit",
     "L"
    ],
    "poly": [
     [
      0,
      1723
     ],
     "liqSi",
     [
      0,
      1595
     ]
    ]
   },
   {
    "label": "Cristobalit + Mullit",
    "phases": [
     "Cristobalit",
     "Mullit (ss)"
    ],
    "poly": [
     [
      0,
      1595
     ],
     [
      71.8,
      1595
     ],
     [
      71.8,
      1400
     ],
     [
      0,
      1400
     ]
    ]
   },
   {
    "label": "L + Mullit",
    "phases": [
     "L",
     "Mullit (ss)"
    ],
    "poly": [
     "liqM1",
     "-solM1"
    ]
   },
   {
    "label": "Mullit (ss)",
    "phases": [
     "Mullit (ss)"
    ],
    "poly": [
     "solM1",
     "solM2",
     [
      74.3,
      1400
     ],
     [
      71.8,
      1400
     ]
    ]
   },
   {
    "label": "Mullit + L",
    "phases": [
     "Mullit (ss)",
     "L"
    ],
    "poly": [
     "liqM2",
     [
      74.3,
      1840
     ],
     "-solM2"
    ]
   },
   {
    "label": "Mullit + Korund",
    "phases": [
     "Mullit (ss)",
     "Korund"
    ],
    "poly": [
     [
      74.3,
      1840
     ],
     [
      100,
      1840
     ],
     [
      100,
      1400
     ],
     [
      74.3,
      1400
     ]
    ]
   },
   {
    "label": "L + Korund",
    "phases": [
     "L",
     "Korund"
    ],
    "poly": [
     "liqAl",
     [
      100,
      1840
     ]
    ]
   }
  ],
  "invariants": [
   {
    "T": 1595,
    "type": "eutectic",
    "x": [
     0,
     5.5,
     71.8
    ],
    "reaction": "L ⇌ Cristobalit + Mullit",
    "constituents": [
     "primärer Cristobalit",
     "Eutektikum",
     "primärer Mullit"
    ],
    "constituents_en": [
     "primary cristobalite",
     "eutectic",
     "primary mullite"
    ],
    "morph": "faceted"
   },
   {
    "T": 1850,
    "type": "congruent",
    "x": [
     73.0,
     73.0,
     73.0
    ],
    "reaction": "L ⇌ Mullit"
   },
   {
    "T": 1840,
    "type": "eutectic",
    "x": [
     74.3,
     77.5,
     100
    ],
    "reaction": "L ⇌ Mullit + Korund",
    "constituents": [
     "primärer Mullit",
     "Eutektikum",
     "primärer Korund"
    ],
    "constituents_en": [
     "primary mullite",
     "eutectic",
     "primary corundum"
    ],
    "morph": "faceted"
   }
  ]
 }
}

File: modules/werkstoffe/werk/data/diagrams/au-ni.json
{
 "quellen": {
  "asm3_2016": {
   "type": "book",
   "authors": "Okamoto, H.; Schlesinger, M. E.; Mueller, E. M. (Hrsg.)",
   "title": "ASM Handbook, Vol. 3: Alloy Phase Diagrams",
   "container": "ASM International, Materials Park (OH)",
   "year": "2016",
   "note": "Angaben nicht am Original geprüft"
  },
  "okamoto2000": {
   "type": "book",
   "authors": "Okamoto, H.",
   "title": "Phase Diagrams for Binary Alloys: Desk Handbook",
   "container": "ASM International, Materials Park (OH)",
   "year": "2000",
   "note": "Angaben nicht am Original geprüft"
  }
 },
 "system": {
  "id": "au-ni",
  "name": "Au–Ni",
  "name_en": "Au–Ni",
  "A": "Au",
  "B": "Ni",
  "gruppe": "lehre",
  "x_label": "Nickel [Gew.-%]",
  "x_label_en": "Nickel [wt%]",
  "xlim": [
   0,
   100
  ],
  "Tlim": [
   400,
   1500
  ],
  "q": [
   "massalski1990",
   "asm3_2016",
   "okamoto2000"
  ],
  "hinweis": "x = Gew.-% Ni (A = Au, B = Ni). Zitiert: Schmelzpunkte Au 1064,2 °C und Ni 1455 °C; lückenlose Mischkristallreihe mit Schmelzpunktminimum bei 955 °C und 42 At.-% Ni (≈ 17,9 Gew.-% Ni); Mischungslücke im festen Zustand mit kritischem Punkt bei 810 °C und ≈ 70,6 At.-% Ni (≈ 41,8 Gew.-% Ni). Liquidus, Solidus und die Grenze der Mischungslücke zwischen diesen Punkten sind dem bewerteten Diagramm nachgezeichnet (schematisch, die Lücke unter ≈ 600 °C ist experimentell unsicher). Die Entmischung verläuft in der Praxis langsam; abgeschreckte Legierungen bleiben einphasig.",
  "hinweis_en": "x = wt% Ni (A = Au, B = Ni). Cited: melting points Au 1064.2 °C and Ni 1455 °C; continuous solid solution with a melting minimum at 955 °C and 42 at% Ni (≈ 17.9 wt% Ni); solid-state miscibility gap with critical point at 810 °C and ≈ 70.6 at% Ni (≈ 41.8 wt% Ni). Liquidus, solidus and the gap boundary between these points are traced from the assessed diagram (schematic; the gap below ≈ 600 °C is experimentally uncertain). Decomposition is slow in practice; quenched alloys stay single-phase.",
  "points": [
   {
    "x": 0,
    "T": 1064.2,
    "label": "Au schmilzt",
    "label_en": "Au melts"
   },
   {
    "x": 100,
    "T": 1455.0,
    "label": "Ni schmilzt",
    "label_en": "Ni melts"
   },
   {
    "x": 17.748,
    "T": 955.0,
    "label": "Minimum 955 °C",
    "label_en": "Minimum 955 °C"
   },
   {
    "x": 41.71,
    "T": 810.3,
    "label": "kritischer Punkt",
    "label_en": "critical point"
   }
  ],
  "curves": {
   "liqAu": {
    "kind": "liquidus",
    "pts": [
     [
      0.0,
      1064.2
     ],
     [
      1.544,
      1045.3
     ],
     [
      3.205,
      1027.6
     ],
     [
      5.371,
      1008.2
     ],
     [
      7.753,
      990.9
     ],
     [
      10.385,
      976.0
     ],
     [
      12.798,
      965.8
     ],
     [
      14.894,
      959.5
     ],
     [
      16.573,
      956.1
     ],
     [
      17.748,
      955.0
     ]
    ]
   },
   "liqNi": {
    "kind": "liquidus",
    "pts": [
     [
      17.748,
      955.0
     ],
     [
      18.971,
      958.2
     ],
     [
      20.902,
      967.7
     ],
     [
      23.673,
      985.6
     ],
     [
      27.497,
      1014.3
     ],
     [
      32.714,
      1056.2
     ],
     [
      38.771,
      1105.1
     ],
     [
      45.891,
      1159.9
     ],
     [
      54.378,
      1220.2
     ],
     [
      64.67,
      1285.4
     ],
     [
      77.41,
      1355.2
     ],
     [
      87.732,
      1404.2
     ],
     [
      100.0,
      1455.0
     ]
    ]
   },
   "solAu": {
    "kind": "solidus",
    "pts": [
     [
      0.0,
      1064.2
     ],
     [
      1.544,
      1039.7
     ],
     [
      3.205,
      1018.4
     ],
     [
      5.371,
      996.8
     ],
     [
      7.753,
      979.8
     ],
     [
      10.385,
      967.1
     ],
     [
      12.798,
      960.0
     ],
     [
      14.894,
      956.5
     ],
     [
      16.573,
      955.2
     ],
     [
      17.748,
      955.0
     ]
    ]
   },
   "solNi": {
    "kind": "solidus",
    "pts": [
     [
      17.748,
      955.0
     ],
     [
      18.971,
      955.3
     ],
     [
      20.902,
      957.3
     ],
     [
      23.673,
      963.3
     ],
     [
      27.497,
      976.9
     ],
     [
      32.714,
      1003.1
     ],
     [
      38.771,
      1040.6
     ],
     [
      45.891,
      1090.1
     ],
     [
      54.378,
      1152.2
     ],
     [
      64.67,
      1227.3
     ],
     [
      77.41,
      1315.7
     ],
     [
      87.732,
      1382.3
     ],
     [
      100.0,
      1455.0
     ]
    ]
   },
   "gap": {
    "kind": "solvus",
    "pts": [
     [
      1.069,
      400
     ],
     [
      1.867,
      500
     ],
     [
      3.205,
      580
     ],
     [
      5.371,
      650
     ],
     [
      9.035,
      715
     ],
     [
      14.355,
      765
     ],
     [
      21.572,
      795
     ],
     [
      30.89,
      808
     ],
     [
      41.71,
      810.3
     ],
     [
      54.378,
      800
     ],
     [
      66.602,
      770
     ],
     [
      77.41,
      720
     ],
     [
      84.989,
      660
     ],
     [
      90.597,
      590
     ],
     [
      94.515,
      500
     ],
     [
      96.721,
      400
     ]
    ]
   }
  },
  "regions": [
   {
    "label": "L",
    "phases": [
     "L"
    ],
    "poly": [
     [
      0,
      1500
     ],
     [
      100,
      1500
     ],
     "-liqNi",
     "-liqAu"
    ]
   },
   {
    "label": "(Au,Ni) + L",
    "phases": [
     "(Au,Ni)",
     "L"
    ],
    "poly": [
     "liqAu",
     "-solAu"
    ]
   },
   {
    "label": "L + (Au,Ni)",
    "phases": [
     "L",
     "(Au,Ni)"
    ],
    "poly": [
     "liqNi",
     "-solNi"
    ]
   },
   {
    "label": "(Au,Ni)",
    "phases": [
     "(Au,Ni)"
    ],
    "poly": [
     [
      0,
      1064.2
     ],
     "solAu",
     "solNi",
     [
      100,
      400
     ],
     [
      96.721,
      400
     ],
     "-gap",
     [
      0,
      400
     ]
    ]
   },
   {
    "label": "(Au,Ni)₁ + (Au,Ni)₂",
    "phases": [
     "(Au,Ni)₁",
     "(Au,Ni)₂"
    ],
    "poly": [
     "gap"
    ]
   }
  ],
  "invariants": [
   {
    "T": 955.0,
    "type": "congruent",
    "x": [
     17.748,
     17.748,
     17.748
    ],
    "reaction": "L ⇌ (Au,Ni) (Schmelzpunktminimum)"
   }
  ]
 }
}

File: modules/werkstoffe/werk/data/diagrams/bi-sn.json
{
 "quellen": {
  "asm3_2016": {
   "type": "book",
   "authors": "Okamoto, H.; Schlesinger, M. E.; Mueller, E. M. (Hrsg.)",
   "title": "ASM Handbook, Vol. 3: Alloy Phase Diagrams",
   "container": "ASM International, Materials Park (OH)",
   "year": "2016",
   "note": "Angaben nicht am Original geprüft"
  },
  "okamoto2000": {
   "type": "book",
   "authors": "Okamoto, H.",
   "title": "Phase Diagrams for Binary Alloys: Desk Handbook",
   "container": "ASM International, Materials Park (OH)",
   "year": "2000",
   "note": "Angaben nicht am Original geprüft"
  }
 },
 "system": {
  "id": "bi-sn",
  "name": "Bi–Sn",
  "name_en": "Bi–Sn",
  "A": "Sn",
  "B": "Bi",
  "gruppe": "lot",
  "x_label": "Bismut [Gew.-%]",
  "x_label_en": "Bismuth [wt%]",
  "xlim": [
   0,
   100
  ],
  "Tlim": [
   20,
   300
  ],
  "q": [
   "massalski1990",
   "asm3_2016",
   "okamoto2000"
  ],
  "hinweis": "x = Gew.-% Bi (A = Sn, B = Bi). Zitiert: Schmelzpunkte Sn 231,9 °C und Bi 271,4 °C, Eutektikum 139 °C bei 57 Gew.-% Bi (43 Gew.-% Sn, ≈ 43 At.-% Bi; Lot Sn42Bi58), maximale Löslichkeit von Bi in (Sn) ≈ 21 Gew.-% bei 139 °C, Löslichkeit von Sn in (Bi) ≈ 0,1 Gew.-% (vernachlässigbar). Die Kurvenpunkte zwischen diesen Stützstellen (Liquidus, Solidus, Solvus) sind aus dem bewerteten Diagramm abgelesen und geglättet (schematisch). Vereinfacht: die α-Sn-Umwandlung (13 °C) liegt unterhalb des Diagramms; die sehr schmale (Bi)-Randlösung ist nur angedeutet.",
  "hinweis_en": "x = wt% Bi (A = Sn, B = Bi). Cited: melting points Sn 231.9 °C and Bi 271.4 °C, eutectic 139 °C at 57 wt% Bi (43 wt% Sn, ≈ 43 at% Bi; solder Sn42Bi58), maximum solubility of Bi in (Sn) ≈ 21 wt% at 139 °C, solubility of Sn in (Bi) ≈ 0.1 wt% (negligible). Curve points between these values (liquidus, solidus, solvus) are read from the assessed diagram and smoothed (schematic). Simplified: the α-Sn transformation (13 °C) lies below the plotted range; the very narrow (Bi) terminal solution is only indicated.",
  "points": [
   {
    "x": 0,
    "T": 231.9,
    "label": "Sn schmilzt",
    "label_en": "Sn melts"
   },
   {
    "x": 100,
    "T": 271.4,
    "label": "Bi schmilzt",
    "label_en": "Bi melts"
   },
   {
    "x": 57,
    "T": 139,
    "label": "Eutektikum",
    "label_en": "Eutectic"
   },
   {
    "x": 21,
    "T": 139,
    "label": "max. Löslichkeit Bi in (Sn)",
    "label_en": "max. solubility of Bi in (Sn)"
   },
   {
    "x": 99.9,
    "T": 139
   }
  ],
  "curves": {
   "liqA": {
    "kind": "liquidus",
    "pts": [
     [
      0,
      231.9
     ],
     [
      5,
      226
     ],
     [
      10,
      220
     ],
     [
      15,
      213.5
     ],
     [
      20,
      206.5
     ],
     [
      25,
      199
     ],
     [
      30,
      191
     ],
     [
      35,
      182.5
     ],
     [
      40,
      173.5
     ],
     [
      45,
      164
     ],
     [
      50,
      153.5
     ],
     [
      54,
      145
     ],
     [
      57,
      139
     ]
    ]
   },
   "liqB": {
    "kind": "liquidus",
    "pts": [
     [
      57,
      139
     ],
     [
      60,
      152
     ],
     [
      63,
      164
     ],
     [
      66,
      176
     ],
     [
      70,
      191
     ],
     [
      75,
      208
     ],
     [
      80,
      224
     ],
     [
      85,
      238
     ],
     [
      90,
      250.5
     ],
     [
      95,
      261.5
     ],
     [
      100,
      271.4
     ]
    ]
   },
   "solA": {
    "kind": "solidus",
    "pts": [
     [
      0,
      231.9
     ],
     [
      3,
      219
     ],
     [
      6,
      206
     ],
     [
      9,
      193
     ],
     [
      12,
      180
     ],
     [
      15,
      166.5
     ],
     [
      18,
      152.5
     ],
     [
      21,
      139
     ]
    ]
   },
   "solvA": {
    "kind": "solvus",
    "pts": [
     [
      21,
      139
     ],
     [
      18,
      128
     ],
     [
      15,
      117
     ],
     [
      12,
      104
     ],
     [
      9.5,
      91
     ],
     [
      7.5,
      78
     ],
     [
      5.5,
      63
     ],
     [
      4,
      48
     ],
     [
      3,
      35
     ],
     [
      2.3,
      20
     ]
    ]
   },
   "solB": {
    "kind": "solidus",
    "pts": [
     [
      99.9,
      139
     ],
     [
      100,
      271.4
     ]
    ],
    "smooth": false
   },
   "solvB": {
    "kind": "solvus",
    "pts": [
     [
      99.9,
      139
     ],
     [
      99.97,
      20
     ]
    ],
    "smooth": false
   }
  },
  "regions": [
   {
    "label": "L",
    "phases": [
     "L"
    ],
    "poly": [
     [
      0,
      300
     ],
     [
      100,
      300
     ],
     "-liqB",
     "-liqA"
    ]
   },
   {
    "label": "(Sn)",
    "phases": [
     "(Sn)"
    ],
    "poly": [
     "solA",
     "solvA",
     [
      0,
      20
     ]
    ]
   },
   {
    "label": "(Sn) + L",
    "phases": [
     "(Sn)",
     "L"
    ],
    "poly": [
     "liqA",
     [
      21,
      139
     ],
     "-solA"
    ]
   },
   {
    "label": "L + (Bi)",
    "phases": [
     "L",
     "(Bi)"
    ],
    "poly": [
     "liqB",
     "-solB"
    ]
   },
   {
    "label": "(Bi)",
    "phases": [
     "(Bi)"
    ],
    "poly": [
     "solB",
     [
      100,
      20
     ],
     [
      99.97,
      20
     ],
     "-solvB"
    ]
   },
   {
    "label": "(Sn) + (Bi)",
    "phases": [
     "(Sn)",
     "(Bi)"
    ],
    "poly": [
     [
      21,
      139
     ],
     [
      99.9,
      139
     ],
     "solvB",
     [
      2.3,
      20
     ],
     "-solvA"
    ]
   }
  ],
  "invariants": [
   {
    "T": 139,
    "type": "eutectic",
    "x": [
     21,
     57,
     99.9
    ],
    "reaction": "L ⇌ (Sn) + (Bi)",
    "constituents": [
     "primäres (Sn)",
     "Eutektikum",
     "primäres (Bi)"
    ],
    "constituents_en": [
     "primary (Sn)",
     "eutectic",
     "primary (Bi)"
    ],
    "morph": "lamellar"
   }
  ]
 }
}

File: modules/werkstoffe/werk/data/diagrams/cao-sio2.json
{
 "quellen": {
  "cao-sio2_osborn1960": {
   "type": "book",
   "authors": "Osborn, E. F.; Muan, A.",
   "title": "Phase Equilibrium Diagrams of Oxide Systems, Plate 1: The System CaO–SiO₂",
   "container": "American Ceramic Society / Edward Orton Jr. Ceramic Foundation, Columbus (OH)",
   "year": "1960",
   "note": "Angaben nicht am Original geprüft"
  },
  "cao-sio2_levin1964": {
   "type": "book",
   "authors": "Levin, E. M.; Robbins, C. R.; McMurdie, H. F.",
   "title": "Phase Diagrams for Ceramists",
   "container": "American Ceramic Society, Columbus (OH)",
   "year": "1964",
   "note": "Angaben nicht am Original geprüft"
  },
  "cao-sio2_welch1959": {
   "type": "article",
   "authors": "Welch, J. H.; Gutt, W.",
   "title": "Tricalcium silicate and its stability within the system CaO–SiO₂",
   "container": "Journal of the American Ceramic Society",
   "year": "1959",
   "volume": "42",
   "pages": "11–15",
   "note": "Angaben nicht am Original geprüft"
  }
 },
 "system": {
  "id": "cao-sio2",
  "name": "SiO₂–CaO",
  "name_en": "SiO₂–CaO",
  "A": "SiO₂",
  "B": "CaO",
  "gruppe": "keramik",
  "x_label": "CaO [Gew.-%]",
  "x_label_en": "CaO [wt%]",
  "xlim": [
   0,
   100
  ],
  "Tlim": [
   1000,
   2700
  ],
  "q": [
   "cao-sio2_osborn1960",
   "cao-sio2_levin1964",
   "cao-sio2_welch1959",
   "crc97"
  ],
  "hinweis": "x = Gew.-% CaO (A = SiO₂, B = CaO). Zitiert (Osborn & Muan 1960; Welch & Gutt 1959): SiO₂ schmilzt bei 1723 °C, CaO bei ≈ 2613 °C; Entmischung der Schmelze auf der SiO₂-Seite mit Monotektikum bei 1698 °C (≈ 0,6 und ≈ 27,5 Gew.-% CaO, Kuppe ≈ 2100 °C nur geschätzt); Eutektikum SiO₂ + CaSiO₃ bei 1436 °C (37 Gew.-%); CaSiO₃ (Pseudowollastonit, 48,3 Gew.-%) schmilzt kongruent bei 1544 °C; Eutektikum CaSiO₃ + Ca₃Si₂O₇ bei 1460 °C (≈ 54,5 Gew.-%); Rankinit Ca₃Si₂O₇ (58,2 Gew.-%) zerfällt peritektisch bei 1464 °C; Ca₂SiO₄ (65,1 Gew.-%) schmilzt kongruent bei 2130 °C; Eutektikum Ca₂SiO₄ + Ca₃SiO₅ bei 2050 °C; Ca₃SiO₅ (Alit, 73,7 Gew.-%) schmilzt inkongruent bei 2070 °C und ist nur oberhalb 1250 °C stabil (darunter Zerfall in Ca₂SiO₄ + CaO). Die Schmelzzusammensetzungen bei 2050/2070 °C und alle Kurvenpunkte sind abgelesen (schematisch). Vereinfacht: alle Verbindungen als Strichphasen; SiO₂ ohne Unterscheidung Cristobalit/Tridymit (1470 °C), CaSiO₃ ohne Wollastonit ⇌ Pseudowollastonit (1125 °C), Ca₂SiO₄ ohne seine Modifikationen (α, α′, β, γ). Zementbezug: Portlandzementklinker liegt im Feld Ca₃SiO₅ + CaO nahe Ca₃SiO₅/Ca₂SiO₄ (Alit und Belit); rasches Abkühlen erhält Alit unter 1250 °C.",
  "hinweis_en": "x = wt% CaO (A = SiO₂, B = CaO). Cited (Osborn & Muan 1960; Welch & Gutt 1959): SiO₂ melts at 1723 °C, CaO at ≈ 2613 °C; liquid immiscibility on the SiO₂ side with a monotectic at 1698 °C (≈ 0.6 and ≈ 27.5 wt% CaO, dome top ≈ 2100 °C estimated only); eutectic SiO₂ + CaSiO₃ at 1436 °C (37 wt%); CaSiO₃ (pseudowollastonite, 48.3 wt%) melts congruently at 1544 °C; eutectic CaSiO₃ + Ca₃Si₂O₇ at 1460 °C (≈ 54.5 wt%); rankinite Ca₃Si₂O₇ (58.2 wt%) decomposes peritectically at 1464 °C; Ca₂SiO₄ (65.1 wt%) melts congruently at 2130 °C; eutectic Ca₂SiO₄ + Ca₃SiO₅ at 2050 °C; Ca₃SiO₅ (alite, 73.7 wt%) melts incongruently at 2070 °C and is stable only above 1250 °C (below it decomposes into Ca₂SiO₄ + CaO). The liquid compositions at 2050/2070 °C and all curve points are read off (schematic). Simplified: all compounds as line compounds; SiO₂ without cristobalite/tridymite distinction (1470 °C), CaSiO₃ without wollastonite ⇌ pseudowollastonite (1125 °C), Ca₂SiO₄ without its polymorphs (α, α′, β, γ). Cement: Portland clinker lies in the Ca₃SiO₅ + CaO / Ca₂SiO₄ region (alite and belite); fast cooling retains alite below 1250 °C.",
  "points": [
   {
    "x": 0,
    "T": 1723,
    "label": "SiO₂ schmilzt",
    "label_en": "SiO₂ melts"
   },
   {
    "x": 100,
    "T": 2613,
    "label": "CaO schmilzt",
    "label_en": "CaO melts"
   },
   {
    "x": 48.3,
    "T": 1544,
    "label": "CaSiO₃",
    "label_en": "CaSiO₃"
   },
   {
    "x": 65.1,
    "T": 2130,
    "label": "Ca₂SiO₄",
    "label_en": "Ca₂SiO₄"
   },
   {
    "x": 73.7,
    "T": 2070,
    "label": "Ca₃SiO₅",
    "label_en": "Ca₃SiO₅"
   },
   {
    "x": 58.2,
    "T": 1464,
    "label": "Ca₃Si₂O₇",
    "label_en": "Ca₃Si₂O₇"
   },
   {
    "x": 37.0,
    "T": 1436,
    "label": "Eutektikum",
    "label_en": "Eutectic"
   },
   {
    "x": 54.5,
    "T": 1460
   },
   {
    "x": 67.5,
    "T": 2050
   },
   {
    "x": 27.5,
    "T": 1698,
    "label": "Monotektikum",
    "label_en": "Monotectic"
   },
   {
    "x": 73.7,
    "T": 1250,
    "label": "Zerfall Ca₃SiO₅",
    "label_en": "Ca₃SiO₅ decomposes"
   }
  ],
  "curves": {
   "liqSi1": {
    "kind": "liquidus",
    "pts": [
     [
      0,
      1723
     ],
     [
      0.6,
      1698
     ]
    ],
    "smooth": false
   },
   "gap": {
    "kind": "other",
    "pts": [
     [
      0.6,
      1698
     ],
     [
      0.9,
      1780
     ],
     [
      1.6,
      1860
     ],
     [
      2.8,
      1940
     ],
     [
      4.5,
      2010
     ],
     [
      7,
      2065
     ],
     [
      10.5,
      2095
     ],
     [
      14,
      2100
     ],
     [
      17.5,
      2090
     ],
     [
      21,
      2050
     ],
     [
      24,
      1970
     ],
     [
      26,
      1870
     ],
     [
      27,
      1780
     ],
     [
      27.5,
      1698
     ]
    ]
   },
   "liqSi2": {
    "kind": "liquidus",
    "pts": [
     [
      27.5,
      1698
     ],
     [
      29,
      1662
     ],
     [
      31,
      1612
     ],
     [
      33,
      1560
     ],
     [
      35,
      1502
     ],
     [
      37.0,
      1436
     ]
    ]
   },
   "liqCS1": {
    "kind": "liquidus",
    "pts": [
     [
      37.0,
      1436
     ],
     [
      39,
      1474
     ],
     [
      41,
      1501
     ],
     [
      43,
      1521
     ],
     [
      45,
      1535
     ],
     [
      47,
      1542
     ],
     [
      48.3,
      1544
     ]
    ]
   },
   "liqCS2": {
    "kind": "liquidus",
    "pts": [
     [
      48.3,
      1544
     ],
     [
      50,
      1538
     ],
     [
      51.5,
      1525
     ],
     [
      53,
      1501
     ],
     [
      54.5,
      1460
     ]
    ]
   },
   "liqC3S2": {
    "kind": "liquidus",
    "pts": [
     [
      54.5,
      1460
     ],
     [
      55.5,
      1464
     ]
    ],
    "smooth": false
   },
   "liqC2S1": {
    "kind": "liquidus",
    "pts": [
     [
      55.5,
      1464
     ],
     [
      56.5,
      1555
     ],
     [
      57.8,
      1670
     ],
     [
      59.3,
      1790
     ],
     [
      60.9,
      1905
     ],
     [
      62.5,
      2010
     ],
     [
      63.9,
      2085
     ],
     [
      65.1,
      2130
     ]
    ]
   },
   "liqC2S2": {
    "kind": "liquidus",
    "pts": [
     [
      65.1,
      2130
     ],
     [
      66.3,
      2104
     ],
     [
      67.5,
      2050
     ]
    ]
   },
   "liqC3S": {
    "kind": "liquidus",
    "pts": [
     [
      67.5,
      2050
     ],
     [
      69.5,
      2070
     ]
    ],
    "smooth": false
   },
   "liqC": {
    "kind": "liquidus",
    "pts": [
     [
      69.5,
      2070
     ],
     [
      72,
      2148
     ],
     [
      76,
      2250
     ],
     [
      80,
      2340
     ],
     [
      85,
      2432
     ],
     [
      90,
      2508
     ],
     [
      95,
      2566
     ],
     [
      100,
      2613
     ]
    ]
   },
   "cs": {
    "kind": "other",
    "pts": [
     [
      48.3,
      1000
     ],
     [
      48.3,
      1544
     ]
    ],
    "smooth": false
   },
   "c3s2": {
    "kind": "other",
    "pts": [
     [
      58.2,
      1000
     ],
     [
      58.2,
      1464
     ]
    ],
    "smooth": false
   },
   "c2s": {
    "kind": "other",
    "pts": [
     [
      65.1,
      1000
     ],
     [
      65.1,
      2130
     ]
    ],
    "smooth": false
   },
   "c3s": {
    "kind": "other",
    "pts": [
     [
      73.7,
      1250
     ],
     [
      73.7,
      2070
     ]
    ],
    "smooth": false
   }
  },
  "regions": [
   {
    "label": "L",
    "phases": [
     "L"
    ],
    "poly": [
     [
      0,
      2700
     ],
     [
      100,
      2700
     ],
     "-liqC",
     "-liqC3S",
     "-liqC2S2",
     "-liqC2S1",
     "-liqC3S2",
     "-liqCS2",
     "-liqCS1",
     "-liqSi2",
     "-gap",
     "-liqSi1"
    ]
   },
   {
    "label": "L₁ + L₂",
    "phases": [
     "L₁",
     "L₂"
    ],
    "poly": [
     "gap"
    ]
   },
   {
    "label": "SiO₂ + L₁",
    "phases": [
     "SiO₂",
     "L₁"
    ],
    "poly": [
     "liqSi1",
     [
      0,
      1698
     ]
    ]
   },
   {
    "label": "SiO₂ + L",
    "phases": [
     "SiO₂",
     "L"
    ],
    "poly": [
     [
      0,
      1698
     ],
     [
      27.5,
      1698
     ],
     "liqSi2",
     [
      0,
      1436
     ]
    ]
   },
   {
    "label": "SiO₂ + CaSiO₃",
    "phases": [
     "SiO₂",
     "CaSiO₃"
    ],
    "poly": [
     [
      0,
      1436
     ],
     [
      48.3,
      1436
     ],
     [
      48.3,
      1000
     ],
     [
      0,
      1000
     ]
    ]
   },
   {
    "label": "L + CaSiO₃",
    "phases": [
     "L",
     "CaSiO₃"
    ],
    "poly": [
     "liqCS1",
     [
      48.3,
      1436
     ]
    ]
   },
   {
    "label": "CaSiO₃ + L",
    "phases": [
     "CaSiO₃",
     "L"
    ],
    "poly": [
     "liqCS2",
     [
      48.3,
      1460
     ]
    ]
   },
   {
    "label": "CaSiO₃ + Ca₃Si₂O₇",
    "phases": [
     "CaSiO₃",
     "Ca₃Si₂O₇"
    ],
    "poly": [
     [
      48.3,
      1460
     ],
     [
      58.2,
      1460
     ],
     [
      58.2,
      1000
     ],
     [
      48.3,
      1000
     ]
    ]
   },
   {
    "label": "L + Ca₃Si₂O₇",
    "phases": [
     "L",
     "Ca₃Si₂O₇"
    ],
    "poly": [
     "liqC3S2",
     [
      58.2,
      1464
     ],
     [
      58.2,
      1460
     ]
    ]
   },
   {
    "label": "L + Ca₂SiO₄",
    "phases": [
     "L",
     "Ca₂SiO₄"
    ],
    "poly": [
     "liqC2S1",
     [
      65.1,
      1464
     ]
    ]
   },
   {
    "label": "Ca₃Si₂O₇ + Ca₂SiO₄",
    "phases": [
     "Ca₃Si₂O₇",
     "Ca₂SiO₄"
    ],
    "poly": [
     [
      58.2,
      1464
     ],
     [
      65.1,
      1464
     ],
     [
      65.1,
      1000
     ],
     [
      58.2,
      1000
     ]
    ]
   },
   {
    "label": "Ca₂SiO₄ + L",
    "phases": [
     "Ca₂SiO₄",
     "L"
    ],
    "poly": [
     "liqC2S2",
     [
      65.1,
      2050
     ]
    ]
   },
   {
    "label": "Ca₂SiO₄ + Ca₃SiO₅",
    "phases": [
     "Ca₂SiO₄",
     "Ca₃SiO₅"
    ],
    "poly": [
     [
      65.1,
      2050
     ],
     [
      73.7,
      2050
     ],
     [
      73.7,
      1250
     ],
     [
      65.1,
      1250
     ]
    ]
   },
   {
    "label": "L + Ca₃SiO₅",
    "phases": [
     "L",
     "Ca₃SiO₅"
    ],
    "poly": [
     "liqC3S",
     [
      73.7,
      2070
     ],
     [
      73.7,
      2050
     ]
    ]
   },
   {
    "label": "L + CaO",
    "phases": [
     "L",
     "CaO"
    ],
    "poly": [
     "liqC",
     [
      100,
      2070
     ]
    ]
   },
   {
    "label": "Ca₃SiO₅ + CaO",
    "phases": [
     "Ca₃SiO₅",
     "CaO"
    ],
    "poly": [
     [
      73.7,
      2070
     ],
     [
      100,
      2070
     ],
     [
      100,
      1250
     ],
     [
      73.7,
      1250
     ]
    ]
   },
   {
    "label": "Ca₂SiO₄ + CaO",
    "phases": [
     "Ca₂SiO₄",
     "CaO"
    ],
    "poly": [
     [
      65.1,
      1250
     ],
     [
      100,
      1250
     ],
     [
      100,
      1000
     ],
     [
      65.1,
      1000
     ]
    ]
   }
  ],
  "invariants": [
   {
    "T": 1698,
    "type": "monotectic",
    "x": [
     0,
     0.6,
     27.5
    ],
    "reaction": "L₁ ⇌ SiO₂ + L₂"
   },
   {
    "T": 1436,
    "type": "eutectic",
    "x": [
     0,
     37.0,
     48.3
    ],
    "reaction": "L ⇌ SiO₂ + CaSiO₃",
    "constituents": [
     "primäres SiO₂",
     "Eutektikum",
     "primäres CaSiO₃"
    ],
    "constituents_en": [
     "primary SiO₂",
     "eutectic",
     "primary CaSiO₃"
    ],
    "morph": "faceted"
   },
   {
    "T": 1544,
    "type": "congruent",
    "x": [
     48.3,
     48.3,
     48.3
    ],
    "reaction": "L ⇌ CaSiO₃"
   },
   {
    "T": 1460,
    "type": "eutectic",
    "x": [
     48.3,
     54.5,
     58.2
    ],
    "reaction": "L ⇌ CaSiO₃ + Ca₃Si₂O₇",
    "constituents": [
     "primäres CaSiO₃",
     "Eutektikum",
     "primäres Ca₃Si₂O₇"
    ],
    "constituents_en": [
     "primary CaSiO₃",
     "eutectic",
     "primary Ca₃Si₂O₇"
    ],
    "morph": "faceted"
   },
   {
    "T": 1464,
    "type": "peritectic",
    "x": [
     55.5,
     58.2,
     65.1
    ],
    "reaction": "L + Ca₂SiO₄ ⇌ Ca₃Si₂O₇"
   },
   {
    "T": 2130,
    "type": "congruent",
    "x": [
     65.1,
     65.1,
     65.1
    ],
    "reaction": "L ⇌ Ca₂SiO₄"
   },
   {
    "T": 2050,
    "type": "eutectic",
    "x": [
     65.1,
     67.5,
     73.7
    ],
    "reaction": "L ⇌ Ca₂SiO₄ + Ca₃SiO₅",
    "constituents": [
     "primäres Ca₂SiO₄",
     "Eutektikum",
     "primäres Ca₃SiO₅"
    ],
    "constituents_en": [
     "primary Ca₂SiO₄",
     "eutectic",
     "primary Ca₃SiO₅"
    ],
    "morph": "faceted"
   },
   {
    "T": 2070,
    "type": "peritectic",
    "x": [
     69.5,
     73.7,
     100
    ],
    "reaction": "L + CaO ⇌ Ca₃SiO₅"
   },
   {
    "T": 1250,
    "type": "eutectoid",
    "x": [
     65.1,
     73.7,
     100
    ],
    "reaction": "Ca₃SiO₅ ⇌ Ca₂SiO₄ + CaO",
    "constituents": [
     "Ca₂SiO₄",
     "Zerfallsprodukt (Ca₂SiO₄ + CaO)",
     "CaO"
    ],
    "constituents_en": [
     "Ca₂SiO₄",
     "decomposition product (Ca₂SiO₄ + CaO)",
     "CaO"
    ],
    "morph": "divorced"
   }
  ]
 }
}
