Repository: TinkerLayer/FolioLab

# Werkstoffe (materials)

Materials science and engineering in one page: choosing materials, crystallography and XRD, phase diagrams and steel,
and the mechanics and lab data of a materials lab (laminates, fatigue, Weibull, fracture, hardness, corrosion, creep).
Every value and every equation has a source; anything that is computed or drawn schematically, rather than measured,
says so in the page, the figure and the report.

Module version: see `module.json` (currently 0.1.0). Methods, formulas, defaults, limits and test references:
[docs/methods/werkstoffe.md](../../docs/methods/werkstoffe.md).

File: modules/werkstoffe/werk/data/diagrams/cu-ag.json
{
 "quellen": {},
 "system": {
  "id": "cu-ag",
  "name": "Cu–Ag",
  "name_en": "Cu–Ag",
  "A": "Cu",
  "B": "Ag",
  "gruppe": "lehre",
  "x_label": "Silber [Gew.-%]",
  "x_label_en": "Silver [wt%]",
  "xlim": [
   0,
   100
  ],
  "Tlim": [
   200,
   1200
  ],
  "q": [
   "callister",
   "subramanian1993",
   "massalski1990"
  ],
  "hinweis": "Einfaches eutektisches Lehrsystem (Hartlote). Literaturwerte (Subramanian & Perepezko 1993; Massalski 1990; Callister): Cu schmilzt bei 1084,9 °C, Ag bei 961,8 °C; Eutektikum L ⇌ α + β bei 779 °C und 71,9 Gew.-% Ag; grösste Löslichkeit von Ag in α (Cu) 8,0 %, von Cu in β (Ag) 8,8 % (β bis 91,2 % Ag). Die Kurvenpunkte dazwischen sind dem bewerteten Diagramm nachgezeichnet (schematisch, nicht zum genauen Ablesen von Löslichkeiten).",
  "hinweis_en": "Simple eutectic teaching system (brazing alloys). Literature values (Subramanian & Perepezko 1993; Massalski 1990; Callister): Cu melts at 1084.9 °C, Ag at 961.8 °C; eutectic L ⇌ α + β at 779 °C and 71.9 wt% Ag; maximum solubility of Ag in α (Cu) 8.0 %, of Cu in β (Ag) 8.8 % (β down to 91.2 % Ag). Curve points in between are traced from the assessed diagram (schematic, not for reading solubilities precisely).",
  "points": [
   {
    "x": 0,
    "T": 1084.87,
    "label": "Cu schmilzt",
    "label_en": "Cu melts"
   },
   {
    "x": 100,
    "T": 961.78,
    "label": "Ag schmilzt",
    "label_en": "Ag melts"
   },
   {
    "x": 8.0,
    "T": 779
   },
   {
    "x": 71.9,
    "T": 779,
    "label": "Eutektikum",
    "label_en": "Eutectic"
   },
   {
    "x": 91.2,
    "T": 779
   }
  ],
  "curves": {
   "liq_a": {
    "kind": "liquidus",
    "pts": [
     [
      0,
      1084.87
     ],
     [
      10,
      1063
     ],
     [
      20,
      1038
     ],
     [
      30,
      1008
     ],
     [
      40,
      975
     ],
     [
      50,
      936
     ],
     [
      60,
      885
     ],
     [
      66,
      840
     ],
     [
      71.9,
      779
     ]
    ]
   },
   "sol_a": {
    "kind": "solidus",
    "pts": [
     [
      0,
      1084.87
     ],
     [
      1,
      1055
     ],
     [
      2,
      1025
     ],
     [
      3,
      995
     ],
     [
      4,
      964
     ],
     [
      5,
      930
     ],
     [
      6,
      890
     ],
     [
      7,
      840
     ],
     [
      8.0,
      779
     ]
    ]
   },
   "solv_a": {
    "kind": "solvus",
    "pts": [
     [
      8.0,
      779
     ],
     [
      6.8,
      750
     ],
     [
      5.3,
      700
     ],
     [
      4.0,
      650
     ],
     [
      3.0,
      600
     ],
     [
      2.1,
      550
     ],
     [
      1.5,
      500
     ],
     [
      0.8,
      400
     ],
     [
      0.35,
      300
     ],
     [
      0.1,
      200
     ]
    ]
   },
   "liq_b": {
    "kind": "liquidus",
    "pts": [
     [
      71.9,
      779
     ],
     [
      75,
      805
     ],
     [
      80,
      842
     ],
     [
      85,
      876
     ],
     [
      90,
      907
     ],
     [
      95,
      936
     ],
     [
      100,
      961.78
     ]
    ]
   },
   "sol_b": {
    "kind": "solidus",
    "pts": [
     [
      91.2,
      779
     ],
     [
      93,
      830
     ],
     [
      95,
      875
     ],
     [
      97.5,
      925
     ],
     [
      100,
      961.78
     ]
    ]
   },
   "solv_b": {
    "kind": "solvus",
    "pts": [
     [
      91.2,
      779
     ],
     [
      92.3,
      750
     ],
     [
      93.6,
      700
     ],
     [
      94.8,
      650
     ],
     [
      95.9,
      600
     ],
     [
      96.8,
      550
     ],
     [
      97.6,
      500
     ],
     [
      98.7,
      400
     ],
     [
      99.4,
      300
     ],
     [
      99.75,
      200
     ]
    ]
   }
  },
  "regions": [
   {
    "label": "L",
    "phases": [
     "L"
    ],
    "poly": [
     [
      0,
      1200
     ],
     [
      100,
      1200
     ],
     [
      100,
      961.78
     ],
     "-liq_b",
     "-liq_a"
    ]
   },
   {
    "label": "α",
    "phases": [
     "α"
    ],
    "poly": [
     "sol_a",
     "solv_a",
     [
      0,
      200
     ]
    ]
   },
   {
    "label": "α + L",
    "phases": [
     "α",
     "L"
    ],
    "poly": [
     "liq_a",
     [
      8.0,
      779
     ],
     "-sol_a"
    ]
   },
   {
    "label": "β",
    "phases": [
     "β"
    ],
    "poly": [
     [
      100,
      961.78
     ],
     [
      100,
      200
     ],
     "-solv_b",
     "sol_b"
    ]
   },
   {
    "label": "β + L",
    "phases": [
     "L",
     "β"
    ],
    "poly": [
     "liq_b",
     "-sol_b"
    ]
   },
   {
    "label": "α + β",
    "phases": [
     "α",
     "β"
    ],
    "poly": [
     [
      8.0,
      779
     ],
     [
      91.2,
      779
     ],
     "solv_b",
     [
      0.1,
      200
     ],
     "-solv_a"
    ]
   }
  ],
  "invariants": [
   {
    "T": 779,
    "type": "eutectic",
    "x": [
     8.0,
     71.9,
     91.2
    ],
    "reaction": "L ⇌ α + β",
    "morph": "lamellar",
    "constituents": [
     "primäres α",
     "Eutektikum (α + β)",
     "primäres β"
    ],
    "constituents_en": [
     "primary α",
     "eutectic (α + β)",
     "primary β"
    ]
   }
  ]
 }
}

File: modules/werkstoffe/werk/data/diagrams/cu-ni-assessed.json
{
 "quellen": {
  "cu-ni-assessed_chakrabarti1991": {
   "type": "book",
   "authors": "Chakrabarti, D. J.; Laughlin, D. E.; Chen, S. W.; Chang, Y. A.",
   "title": "Cu-Ni (Copper-Nickel)",
   "container": "Nash, P. (Hrsg.): Phase Diagrams of Binary Nickel Alloys, ASM International, Materials Park (OH)",
   "year": "1991",
   "note": "Angaben nicht am Original geprüft"
  }
 },
 "system": {
  "id": "cu-ni-assessed",
  "name": "Cu–Ni (bewertet)",
  "name_en": "Cu–Ni (assessed)",
  "A": "Cu",
  "B": "Ni",
  "gruppe": "cu",
  "x_label": "Nickel [Gew.-%]",
  "x_label_en": "Nickel [wt%]",
  "xlim": [
   0,
   100
  ],
  "Tlim": [
   800,
   1500
  ],
  "q": [
   "cu-ni-assessed_chakrabarti1991",
   "massalski1990",
   "callister"
  ],
  "hinweis": "Isomorphes System (lückenlose Mischkristallreihe α, kfz). Literaturwerte (Chakrabarti et al. 1991; Massalski 1990): Cu schmilzt bei 1084,9 °C, Ni bei 1455 °C. Liquidus und Solidus sind dem bewerteten Diagramm nachgezeichnet und mit den Schmelzbereichen genormter Legierungen abgeglichen (CuNi10 ≈ 1100–1145 °C, CuNi30 ≈ 1170–1240 °C; Callister: bei 1250 °C L ≈ 32 %, α ≈ 43 % Ni); schematisch. Nicht gezeichnet: die Mischungslücke unter ≈ 354 °C (unterhalb des Ausschnitts) und die magnetische Umwandlung.",
  "hinweis_en": "Isomorphous system (continuous fcc solid solution α). Literature values (Chakrabarti et al. 1991; Massalski 1990): Cu melts at 1084.9 °C, Ni at 1455 °C. Liquidus and solidus are traced from the assessed diagram and checked against the melting ranges of standard alloys (CuNi10 ≈ 1100–1145 °C, CuNi30 ≈ 1170–1240 °C; Callister: at 1250 °C L ≈ 32 %, α ≈ 43 % Ni); schematic. Not drawn: the miscibility gap below ≈ 354 °C (below the section) and the magnetic transition.",
  "points": [
   {
    "x": 0,
    "T": 1084.87,
    "label": "Cu schmilzt",
    "label_en": "Cu melts"
   },
   {
    "x": 100,
    "T": 1455,
    "label": "Ni schmilzt",
    "label_en": "Ni melts"
   }
  ],
  "curves": {
   "liq": {
    "kind": "liquidus",
    "pts": [
     [
      0,
      1084.87
     ],
     [
      10,
      1145
     ],
     [
      20,
      1195
     ],
     [
      30,
      1240
     ],
     [
      40,
      1278
     ],
     [
      50,
      1310
     ],
     [
      60,
      1338
     ],
     [
      70,
      1365
     ],
     [
      80,
      1392
     ],
     [
      90,
      1422
     ],
     [
      100,
      1455
     ]
    ]
   },
   "sol": {
    "kind": "solidus",
    "pts": [
     [
      0,
      1084.87
     ],
     [
      10,
      1102
     ],
     [
      20,
      1137
     ],
     [
      30,
      1180
     ],
     [
      40,
      1230
     ],
     [
      50,
      1277
     ],
     [
      60,
      1316
     ],
     [
      70,
      1351
     ],
     [
      80,
      1386
     ],
     [
      90,
      1420
     ],
     [
      100,
      1455
     ]
    ]
   }
  },
  "regions": [
   {
    "label": "L",
    "phases": [
     "L"
    ],
    "poly": [
     [
      0,
      1500
     ],
     [
      100,
      1500
     ],
     [
      100,
      1455
     ],
     "-liq"
    ]
   },
   {
    "label": "α + L",
    "phases": [
     "L",
     "α"
    ],
    "poly": [
     "liq",
     "-sol"
    ]
   },
   {
    "label": "α",
    "phases": [
     "α"
    ],
    "poly": [
     "sol",
     [
      100,
      800
     ],
     [
      0,
      800
     ]
    ]
   }
  ],
  "invariants": []
 }
}

File: modules/werkstoffe/werk/data/diagrams/cu-sn.json
{
 "quellen": {
  "asm3_2016": {
   "type": "book",
   "authors": "Okamoto, H.; Schlesinger, M. E.; Mueller, E. M. (Hrsg.)",
   "title": "ASM Handbook, Vol. 3: Alloy Phase Diagrams",
   "container": "ASM International, Materials Park (OH)",
   "year": "2016",
   "note": "Angaben nicht am Original geprüft"
  },
  "cu-sn_saunders1990": {
   "type": "article",
   "authors": "Saunders, N.; Miodownik, A. P.",
   "title": "The Cu-Sn (copper-tin) system",
   "container": "Bulletin of Alloy Phase Diagrams",
   "year": "1990",
   "volume": "11",
   "pages": "278-287",
   "note": "Angaben nicht am Original geprüft"
  }
 },
 "system": {
  "id": "cu-sn",
  "name": "Cu–Sn (Bronzeseite)",
  "name_en": "Cu–Sn (bronze side)",
  "A": "Cu",
  "B": "Sn",
  "gruppe": "cu",
  "x_label": "Zinn [Gew.-%]",
  "x_label_en": "Tin [wt%]",
  "xlim": [
   0,
   40
  ],
  "Tlim": [
   300,
   1100
  ],
  "q": [
   "cu-sn_saunders1990",
   "massalski1990",
   "asm3_2016"
  ],
  "hinweis": "Bronzeseite (z. B. CuSn6). Literaturwerte (Saunders & Miodownik 1990; Massalski 1990): Cu schmilzt bei 1084,9 °C; Peritektikum α + L ⇌ β bei 798 °C (α 13,5 / β 22,0 / L 25,5 Gew.-% Sn); Eutektoide β ⇌ α + γ bei 586 °C (α 15,8 / β 24,6 / γ 25,4 %), γ ⇌ α + δ bei 520 °C (γ 27,0 / δ 32,4 %) und δ ⇌ α + ε bei 350 °C (α ≈ 11 / ε ≈ 37,4 %). Ungefähr: β + L ⇌ γ bei ≈ 755 °C, ε (Cu₃Sn) aus γ + L bei ≈ 676 °C. Die Kurvenpunkte dazwischen sind dem bewerteten Diagramm und den Schmelzbereichen genormter Bronzen nachgezeichnet (schematisch). Vereinfacht: die ζ-Phase (≈ 582–640 °C) ist weggelassen, δ (Cu₄₁Sn₁₁) ist als Linie gezeichnet und entsteht hier aus γ + ε bei ≈ 590 °C; ε reicht bis zum Rand (tatsächlich bis ≈ 39,5 %); die Schmelze der 676-°C-Reaktion (≈ 43 %) liegt ausserhalb, die Linie endet am Rand. Die Reaktionen bei 520 °C und besonders 350 °C laufen in der Praxis kaum ab (Gussbronzen zeigen α + (α + δ)-Eutektoid).",
  "hinweis_en": "Bronze side (e.g. CuSn6). Literature values (Saunders & Miodownik 1990; Massalski 1990): Cu melts at 1084.9 °C; peritectic α + L ⇌ β at 798 °C (α 13.5 / β 22.0 / L 25.5 wt% Sn); eutectoids β ⇌ α + γ at 586 °C (α 15.8 / β 24.6 / γ 25.4 %), γ ⇌ α + δ at 520 °C (γ 27.0 / δ 32.4 %) and δ ⇌ α + ε at 350 °C (α ≈ 11 / ε ≈ 37.4 %). Approximate: β + L ⇌ γ at ≈ 755 °C, ε (Cu₃Sn) from γ + L at ≈ 676 °C. Curve points in between are traced from the assessed diagram and the melting ranges of standard bronzes (schematic). Simplified: the ζ phase (≈ 582–640 °C) is omitted, δ (Cu₄₁Sn₁₁) is drawn as a line and forms here from γ + ε at ≈ 590 °C; ε extends to the edge (actually to ≈ 39.5 %); the liquid of the 676 °C reaction (≈ 43 %) lies outside, the line ends at the edge. The 520 °C and especially the 350 °C reactions hardly occur in practice (cast bronzes show α + (α + δ) eutectoid).",
  "points": [
   {
    "x": 0,
    "T": 1084.87,
    "label": "Cu schmilzt",
    "label_en": "Cu melts"
   },
   {
    "x": 13.5,
    "T": 798
   },
   {
    "x": 22.0,
    "T": 798,
    "label": "Peritektikum",
    "label_en": "Peritectic"
   },
   {
    "x": 25.5,
    "T": 798
   },
   {
    "x": 24.6,
    "T": 586,
    "label": "Eutektoid",
    "label_en": "Eutectoid"
   },
   {
    "x": 27.0,
    "T": 520,
    "label": "Eutektoid",
    "label_en": "Eutectoid"
   },
   {
    "x": 32.4,
    "T": 350,
    "label": "Eutektoid",
    "label_en": "Eutectoid"
   },
   {
    "x": 15.8,
    "T": 586,
    "label": "max. Löslichkeit in α",
    "label_en": "max. solubility in α"
   }
  ],
  "curves": {
   "liq_a": {
    "kind": "liquidus",
    "pts": [
     [
      0,
      1084.87
     ],
     [
      3,
      1066
     ],
     [
      5,
      1052
     ],
     [
      8,
      1028
     ],
     [
      10,
      1008
     ],
     [
      13,
      976
     ],
     [
      16,
      940
     ],
     [
      20,
      890
     ],
     [
      23,
      842
     ],
     [
      25.5,
      798
     ]
    ]
   },
   "sol_a": {
    "kind": "solidus",
    "pts": [
     [
      0,
      1084.87
     ],
     [
      1,
      1064
     ],
     [
      2,
      1040
     ],
     [
      3,
      1012
     ],
     [
      5,
      955
     ],
     [
      8,
      885
     ],
     [
      10,
      848
     ],
     [
      12,
      816
     ],
     [
      13.5,
      798
     ]
    ]
   },
   "liq_b": {
    "kind": "liquidus",
    "pts": [
     [
      25.5,
      798
     ],
     [
      27.2,
      784
     ],
     [
      28.9,
      769
     ],
     [
      30.6,
      755
     ]
    ]
   },
   "sol_b": {
    "kind": "solidus",
    "pts": [
     [
      22.0,
      798
     ],
     [
      23.0,
      785
     ],
     [
      24.0,
      770
     ],
     [
      25.0,
      755
     ]
    ]
   },
   "liq_g": {
    "kind": "liquidus",
    "pts": [
     [
      30.6,
      755
     ],
     [
      33.0,
      741
     ],
     [
      35.5,
      726
     ],
     [
      38.0,
      709
     ],
     [
      40,
      694
     ]
    ]
   },
   "sol_g": {
    "kind": "solidus",
    "pts": [
     [
      26.0,
      755
     ],
     [
      28.5,
      740
     ],
     [
      31.0,
      724
     ],
     [
      33.5,
      707
     ],
     [
      35.5,
      691
     ],
     [
      37.0,
      676
     ]
    ]
   },
   "a_ab": {
    "kind": "solvus",
    "pts": [
     [
      13.5,
      798
     ],
     [
      14.1,
      760
     ],
     [
      14.7,
      720
     ],
     [
      15.2,
      680
     ],
     [
      15.5,
      640
     ],
     [
      15.7,
      610
     ],
     [
      15.8,
      586
     ]
    ]
   },
   "b_ab": {
    "kind": "solvus",
    "pts": [
     [
      22.0,
      798
     ],
     [
      22.6,
      760
     ],
     [
      23.2,
      720
     ],
     [
      23.7,
      680
     ],
     [
      24.1,
      640
     ],
     [
      24.4,
      610
     ],
     [
      24.6,
      586
     ]
    ]
   },
   "b_bg": {
    "kind": "solvus",
    "pts": [
     [
      25.0,
      755
     ],
     [
      24.95,
      700
     ],
     [
      24.85,
      650
     ],
     [
      24.7,
      610
     ],
     [
      24.6,
      586
     ]
    ]
   },
   "g_bg": {
    "kind": "solvus",
    "pts": [
     [
      26.0,
      755
     ],
     [
      25.85,
      700
     ],
     [
      25.65,
      650
     ],
     [
      25.5,
      610
     ],
     [
      25.4,
      586
     ]
    ]
   },
   "g_ag": {
    "kind": "solvus",
    "pts": [
     [
      25.4,
      586
     ],
     [
      25.8,
      565
     ],
     [
      26.3,
      545
     ],
     [
      27.0,
      520
     ]
    ]
   },
   "g_gd": {
    "kind": "solvus",
    "pts": [
     [
      27.0,
      520
     ],
     [
      28.3,
      540
     ],
     [
      29.6,
      560
     ],
     [
      30.7,
      577
     ],
     [
      31.6,
      590
     ]
    ]
   },
   "g_ge": {
    "kind": "solvus",
    "pts": [
     [
      31.6,
      590
     ],
     [
      33.0,
      610
     ],
     [
      34.5,
      632
     ],
     [
      35.8,
      655
     ],
     [
      37.0,
      676
     ]
    ]
   },
   "eps1": {
    "kind": "solvus",
    "pts": [
     [
      37.7,
      676
     ],
     [
      37.6,
      630
     ],
     [
      37.55,
      590
     ]
    ],
    "smooth": false
   },
   "eps2": {
    "kind": "solvus",
    "pts": [
     [
      37.55,
      590
     ],
     [
      37.5,
      500
     ],
     [
      37.45,
      420
     ],
     [
      37.4,
      350
     ]
    ],
    "smooth": false
   },
   "eps3": {
    "kind": "solvus",
    "pts": [
     [
      37.4,
      350
     ],
     [
      37.4,
      300
     ]
    ],
    "smooth": false
   },
   "a_s1": {
    "kind": "solvus",
    "pts": [
     [
      15.8,
      520
     ],
     [
      15.3,
      480
     ],
     [
      14.5,
      440
     ],
     [
      13.5,
      405
     ],
     [
      12.3,
      375
     ],
     [
      11.0,
      350
     ]
    ]
   },
   "a_s2": {
    "kind": "solvus",
    "pts": [
     [
      11.0,
      350
     ],
     [
      10.2,
      325
     ],
     [
      9.5,
      300
     ]
    ]
   }
  },
  "regions": [
   {
    "label": "L",
    "phases": [
     "L"
    ],
    "poly": [
     [
      0,
      1100
     ],
     [
      40,
      1100
     ],
     [
      40,
      694
     ],
     "-liq_g",
     "-liq_b",
     "-liq_a"
    ]
   },
   {
    "label": "α + L",
    "phases": [
     "α",
     "L"
    ],
    "poly": [
     "liq_a",
     [
      13.5,
      798
     ],
     "-sol_a"
    ]
   },
   {
    "label": "α",
    "phases": [
     "α"
    ],
    "poly": [
     "sol_a",
     "a_ab",
     [
      15.8,
      520
     ],
     "a_s1",
     "a_s2",
     [
      0,
      300
     ]
    ]
   },
   {
    "label": "β + L",
    "phases": [
     "β",
     "L"
    ],
    "poly": [
     [
      22.0,
      798
     ],
     [
      25.5,
      798
     ],
     "liq_b",
     [
      25.0,
      755
     ],
     "-sol_b"
    ]
   },
   {
    "label": "α + β",
    "phases": [
     "α",
     "β"
    ],
    "poly": [
     [
      13.5,
      798
     ],
     [
      22.0,
      798
     ],
     "b_ab",
     [
      15.8,
      586
     ],
     "-a_ab"
    ]
   },
   {
    "label": "β",
    "phases": [
     "β"
    ],
    "poly": [
     "sol_b",
     "b_bg",
     "-b_ab"
    ]
   },
   {
    "label": "β + γ",
    "phases": [
     "β",
     "γ"
    ],
    "poly": [
     [
      25.0,
      755
     ],
     [
      26.0,
      755
     ],
     "g_bg",
     [
      24.6,
      586
     ],
     "-b_bg"
    ]
   },
   {
    "label": "γ + L",
    "phases": [
     "γ",
     "L"
    ],
    "poly": [
     [
      26.0,
      755
     ],
     [
      30.6,
      755
     ],
     "liq_g",
     [
      40,
      676
     ],
     [
      37.0,
      676
     ],
     "-sol_g"
    ]
   },
   {
    "label": "γ",
    "phases": [
     "γ"
    ],
    "poly": [
     "sol_g",
     "-g_ge",
     "-g_gd",
     "-g_ag",
     "-g_bg"
    ]
   },
   {
    "label": "α + γ",
    "phases": [
     "α",
     "γ"
    ],
    "poly": [
     [
      15.8,
      586
     ],
     [
      25.4,
      586
     ],
     "g_ag",
     [
      15.8,
      520
     ]
    ]
   },
   {
    "label": "γ + δ",
    "phases": [
     "γ",
     "δ"
    ],
    "poly": [
     [
      27.0,
      520
     ],
     [
      32.4,
      520
     ],
     [
      32.4,
      590
     ],
     [
      31.6,
      590
     ],
     "-g_gd"
    ]
   },
   {
    "label": "γ + ε",
    "phases": [
     "γ",
     "ε"
    ],
    "poly": [
     "g_ge",
     [
      37.7,
      676
     ],
     "eps1"
    ]
   },
   {
    "label": "δ + ε",
    "phases": [
     "δ",
     "ε"
    ],
    "poly": [
     [
      32.4,
      590
     ],
     [
      37.55,
      590
     ],
     "eps2",
     [
      32.4,
      350
     ]
    ]
   },
   {
    "label": "ε",
    "phases": [
     "ε"
    ],
    "poly": [
     [
      37.7,
      676
     ],
     [
      40,
      676
     ],
     [
      40,
      300
     ],
     [
      37.4,
      300
     ],
     "-eps3",
     "-eps2",
     "-eps1"
    ]
   },
   {
    "label": "α + δ",
    "phases": [
     "α",
     "δ"
    ],
    "poly": [
     [
      15.8,
      520
     ],
     [
      32.4,
      520
     ],
     [
      32.4,
      350
     ],
     [
      11.0,
      350
     ],
     "-a_s1"
    ]
   },
   {
    "label": "α + ε",
    "phases": [
     "α",
     "ε"
    ],
    "poly": [
     [
      11.0,
      350
     ],
     [
      37.4,
      350
     ],
     "eps3",
     [
      9.5,
      300
     ],
     "-a_s2"
    ]
   }
  ],
  "invariants": [
   {
    "T": 798,
    "type": "peritectic",
    "x": [
     13.5,
     22.0,
     25.5
    ],
    "reaction": "α + L ⇌ β"
   },
   {
    "T": 755,
    "type": "peritectic",
    "x": [
     25.0,
     26.0,
     30.6
    ],
    "reaction": "β + L ⇌ γ"
   },
   {
    "T": 676,
    "type": "peritectic",
    "x": [
     37.0,
     37.7,
     40
    ],
    "reaction": "γ + L ⇌ ε"
   },
   {
    "T": 590,
    "type": "peritectoid",
    "x": [
     31.6,
     32.4,
     37.55
    ],
    "reaction": "γ + ε ⇌ δ"
   },
   {
    "T": 586,
    "type": "eutectoid",
    "x": [
     15.8,
     24.6,
     25.4
    ],
    "reaction": "β ⇌ α + γ",
    "morph": "lamellar",
    "constituents": [
     "voreutektoides α",
     "Eutektoid (α + γ)",
     "voreutektoides γ"
    ],
    "constituents_en": [
     "proeutectoid α",
     "eutectoid (α + γ)",
     "proeutectoid γ"
    ]
   },
   {
    "T": 520,
    "type": "eutectoid",
    "x": [
     15.8,
     27.0,
     32.4
    ],
    "reaction": "γ ⇌ α + δ",
    "morph": "lamellar",
    "constituents": [
     "voreutektoides α",
     "Eutektoid (α + δ)",
     "voreutektoides δ"
    ],
    "constituents_en": [
     "proeutectoid α",
     "eutectoid (α + δ)",
     "proeutectoid δ"
    ]
   },
   {
    "T": 350,
    "type": "eutectoid",
    "x": [
     11.0,
     32.4,
     37.4
    ],
    "reaction": "δ ⇌ α + ε",
    "morph": "lamellar",
    "constituents": [
     "voreutektoides α",
     "Eutektoid (α + ε)",
     "voreutektoides ε"
    ],
    "constituents_en": [
     "proeutectoid α",
     "eutectoid (α + ε)",
     "proeutectoid ε"
    ]
   }
  ]
 }
}

File: modules/werkstoffe/werk/data/diagrams/cu-zn.json
{
 "quellen": {
  "cu-zn_miodownik1994": {
   "type": "book",
   "authors": "Miodownik, A. P.",
   "title": "Cu-Zn (Copper-Zinc)",
   "container": "Subramanian, P. R.; Chakrabarti, D. J.; Laughlin, D. E. (Hrsg.): Phase Diagrams of Binary Copper Alloys, ASM International, Materials Park (OH)",
   "year": "1994",
   "note": "Angaben nicht am Original geprüft"
  }
 },
 "system": {
  "id": "cu-zn",
  "name": "Cu–Zn (Messingseite)",
  "name_en": "Cu–Zn (brass side)",
  "A": "Cu",
  "B": "Zn",
  "gruppe": "cu",
  "x_label": "Zink [Gew.-%]",
  "x_label_en": "Zinc [wt%]",
  "xlim": [
   0,
   60
  ],
  "Tlim": [
   200,
   1100
  ],
  "q": [
   "cu-zn_miodownik1994",
   "massalski1990",
   "callister"
  ],
  "hinweis": "Messingseite (z. B. CuZn37). Literaturwerte (Miodownik 1994; Massalski 1990; Callister): Cu schmilzt bei 1084,9 °C; Peritektikum α + L ⇌ β bei 902 °C (α 32,5 / β 36,8 / L 37,5 Gew.-% Zn); Peritektikum β + L ⇌ γ bei 834 °C (β 56,5 / γ ≈ 59,1 / L ≈ 59,8 %); grösste Zn-Löslichkeit in α ≈ 39 % bei 454 °C; Ordnung β → β′ bei 454–468 °C (Umwandlung höherer Ordnung, als Linie gezeichnet). Die Kurvenpunkte dazwischen sind dem bewerteten Diagramm und den Schmelzbereichen genormter Messinge nachgezeichnet (schematisch). Am rechten Rand beginnt γ; die schmalen Felder dort sind angeschnitten.",
  "hinweis_en": "Brass side (e.g. CuZn37). Literature values (Miodownik 1994; Massalski 1990; Callister): Cu melts at 1084.9 °C; peritectic α + L ⇌ β at 902 °C (α 32.5 / β 36.8 / L 37.5 wt% Zn); peritectic β + L ⇌ γ at 834 °C (β 56.5 / γ ≈ 59.1 / L ≈ 59.8 %); maximum Zn solubility in α ≈ 39 % at 454 °C; ordering β → β′ at 454–468 °C (higher-order transition, drawn as a line). Curve points in between are traced from the assessed diagram and the melting ranges of standard brasses (schematic). γ begins at the right edge; the narrow fields there are cut off.",
  "points": [
   {
    "x": 0,
    "T": 1084.87,
    "label": "Cu schmilzt",
    "label_en": "Cu melts"
   },
   {
    "x": 32.5,
    "T": 902
   },
   {
    "x": 36.8,
    "T": 902,
    "label": "Peritektikum",
    "label_en": "Peritectic"
   },
   {
    "x": 37.5,
    "T": 902
   },
   {
    "x": 56.5,
    "T": 834
   },
   {
    "x": 59.1,
    "T": 834,
    "label": "Peritektikum",
    "label_en": "Peritectic"
   },
   {
    "x": 59.8,
    "T": 834
   },
   {
    "x": 39.0,
    "T": 454,
    "label": "max. Löslichkeit in α",
    "label_en": "max. solubility in α"
   },
   {
    "x": 45.6,
    "T": 454,
    "label": "β → β′ (Ordnung)",
    "label_en": "β → β′ (ordering)"
   },
   {
    "x": 51.6,
    "T": 468
   }
  ],
  "curves": {
   "liq_a": {
    "kind": "liquidus",
    "pts": [
     [
      0,
      1084.87
     ],
     [
      5,
      1066
     ],
     [
      10,
      1045
     ],
     [
      15,
      1024
     ],
     [
      20,
      1000
     ],
     [
      25,
      978
     ],
     [
      30,
      954
     ],
     [
      34,
      926
     ],
     [
      37.5,
      902
     ]
    ]
   },
   "sol_a": {
    "kind": "solidus",
    "pts": [
     [
      0,
      1084.87
     ],
     [
      5,
      1050
     ],
     [
      10,
      1020
     ],
     [
      15,
      992
     ],
     [
      20,
      965
     ],
     [
      25,
      940
     ],
     [
      30,
      916
     ],
     [
      32.5,
      902
     ]
    ]
   },
   "liq_b": {
    "kind": "liquidus",
    "pts": [
     [
      37.5,
      902
     ],
     [
      40,
      894
     ],
     [
      45,
      878
     ],
     [
      50,
      863
     ],
     [
      55,
      848
     ],
     [
      59.8,
      834
     ]
    ]
   },
   "sol_b": {
    "kind": "solidus",
    "pts": [
     [
      36.8,
      902
     ],
     [
      40,
      895
     ],
     [
      45,
      881
     ],
     [
      50,
      864
     ],
     [
      53.5,
      850
     ],
     [
      56.5,
      834
     ]
    ]
   },
   "liq_g": {
    "kind": "liquidus",
    "pts": [
     [
      59.8,
      834
     ],
     [
      60,
      832
     ]
    ],
    "smooth": false
   },
   "sol_g": {
    "kind": "solidus",
    "pts": [
     [
      59.1,
      834
     ],
     [
      60,
      822
     ]
    ],
    "smooth": false
   },
   "a_ab": {
    "kind": "solvus",
    "pts": [
     [
      32.5,
      902
     ],
     [
      33.3,
      850
     ],
     [
      34.3,
      800
     ],
     [
      35.3,
      750
     ],
     [
      36.3,
      700
     ],
     [
      37.1,
      650
     ],
     [
      37.8,
      600
     ],
     [
      38.4,
      550
     ],
     [
      38.8,
      500
     ],
     [
      39.0,
      454
     ]
    ]
   },
   "a_ab2": {
    "kind": "solvus",
    "pts": [
     [
      39.0,
      454
     ],
     [
      38.6,
      400
     ],
     [
      37.8,
      350
     ],
     [
      37.0,
      300
     ],
     [
      36.0,
      250
     ],
     [
      35.2,
      200
     ]
    ]
   },
   "b_ab": {
    "kind": "solvus",
    "pts": [
     [
      36.8,
      902
     ],
     [
      37.8,
      850
     ],
     [
      39.0,
      800
     ],
     [
      40.3,
      750
     ],
     [
      41.5,
      700
     ],
     [
      42.6,
      650
     ],
     [
      43.6,
      600
     ],
     [
      44.5,
      550
     ],
     [
      45.2,
      500
     ],
     [
      45.6,
      454
     ]
    ]
   },
   "b_ab2": {
    "kind": "solvus",
    "pts": [
     [
      45.6,
      454
     ],
     [
      46.2,
      400
     ],
     [
      46.7,
      350
     ],
     [
      47.1,
      300
     ],
     [
      47.5,
      250
     ],
     [
      47.8,
      200
     ]
    ]
   },
   "ord": {
    "kind": "other",
    "pts": [
     [
      45.6,
      454
     ],
     [
      47,
      459
     ],
     [
      48.5,
      463
     ],
     [
      50,
      466
     ],
     [
      51.6,
      468
     ]
    ]
   },
   "b_bg": {
    "kind": "solvus",
    "pts": [
     [
      56.5,
      834
     ],
     [
      55.9,
      800
     ],
     [
      55.0,
      750
     ],
     [
      54.2,
      700
     ],
     [
      53.4,
      650
     ],
     [
      52.7,
      600
     ],
     [
      52.1,
      550
     ],
     [
      51.8,
      500
     ],
     [
      51.6,
      468
     ]
    ]
   },
   "b_bg2": {
    "kind": "solvus",
    "pts": [
     [
      51.6,
      468
     ],
     [
      51.2,
      400
     ],
     [
      50.8,
      300
     ],
     [
      50.5,
      200
     ]
    ]
   },
   "g_bg1": {
    "kind": "solvus",
    "pts": [
     [
      59.1,
      834
     ],
     [
      58.8,
      800
     ],
     [
      58.5,
      750
     ],
     [
      58.3,
      700
     ],
     [
      58.2,
      600
     ],
     [
      58.2,
      500
     ],
     [
      58.3,
      468
     ]
    ]
   },
   "g_bg2": {
    "kind": "solvus",
    "pts": [
     [
      58.3,
      468
     ],
     [
      58.4,
      400
     ],
     [
      58.6,
      300
     ],
     [
      58.8,
      200
     ]
    ]
   }
  },
  "regions": [
   {
    "label": "L",
    "phases": [
     "L"
    ],
    "poly": [
     [
      0,
      1100
     ],
     [
      60,
      1100
     ],
     [
      60,
      832
     ],
     "-liq_g",
     "-liq_b",
     "-liq_a"
    ]
   },
   {
    "label": "α + L",
    "phases": [
     "α",
     "L"
    ],
    "poly": [
     "liq_a",
     [
      32.5,
      902
     ],
     "-sol_a"
    ]
   },
   {
    "label": "α",
    "phases": [
     "α"
    ],
    "poly": [
     "sol_a",
     "a_ab",
     "a_ab2",
     [
      0,
      200
     ]
    ]
   },
   {
    "label": "β + L",
    "phases": [
     "β",
     "L"
    ],
    "poly": [
     [
      36.8,
      902
     ],
     [
      37.5,
      902
     ],
     "liq_b",
     [
      56.5,
      834
     ],
     "-sol_b"
    ]
   },
   {
    "label": "α + β",
    "phases": [
     "α",
     "β"
    ],
    "poly": [
     [
      32.5,
      902
     ],
     [
      36.8,
      902
     ],
     "b_ab",
     [
      39.0,
      454
     ],
     "-a_ab"
    ]
   },
   {
    "label": "β",
    "phases": [
     "β"
    ],
    "poly": [
     "sol_b",
     "b_bg",
     "-ord",
     "-b_ab"
    ]
   },
   {
    "label": "β + γ",
    "phases": [
     "β",
     "γ"
    ],
    "poly": [
     [
      56.5,
      834
     ],
     [
      59.1,
      834
     ],
     "g_bg1",
     [
      51.6,
      468
     ],
     "-b_bg"
    ]
   },
   {
    "label": "γ + L",
    "phases": [
     "γ",
     "L"
    ],
    "poly": [
     [
      59.1,
      834
     ],
     [
      59.8,
      834
     ],
     "liq_g",
     [
      60,
      822
     ],
     "-sol_g"
    ]
   },
   {
    "label": "γ",
    "phases": [
     "γ"
    ],
    "poly": [
     "sol_g",
     [
      60,
      200
     ],
     [
      58.8,
      200
     ],
     "-g_bg2",
     "-g_bg1"
    ]
   },
   {
    "label": "α + β′",
    "phases": [
     "α",
     "β′"
    ],
    "poly": [
     [
      39.0,
      454
     ],
     [
      45.6,
      454
     ],
     "b_ab2",
     [
      35.2,
      200
     ],
     "-a_ab2"
    ]
   },
   {
    "label": "β′",
    "phases": [
     "β′"
    ],
    "poly": [
     "ord",
     "b_bg2",
     [
      47.8,
      200
     ],
     "-b_ab2"
    ]
   },
   {
    "label": "β′ + γ",
    "phases": [
     "β′",
     "γ"
    ],
    "poly": [
     [
      51.6,
      468
     ],
     [
      58.3,
      468
     ],
     "g_bg2",
     [
      50.5,
      200
     ],
     "-b_bg2"
    ]
   }
  ],
  "invariants": [
   {
    "T": 902,
    "type": "peritectic",
    "x": [
     32.5,
     36.8,
     37.5
    ],
    "reaction": "α + L ⇌ β"
   },
   {
    "T": 834,
    "type": "peritectic",
    "x": [
     56.5,
     59.1,
     59.8
    ],
    "reaction": "β + L ⇌ γ"
   }
  ]
 }
}

File: modules/werkstoffe/werk/data/diagrams/fe-c-stabil.json
{
 "quellen": {
  "fe-c_okamoto1992": {
   "type": "article",
   "authors": "Okamoto, H.",
   "title": "The C-Fe (carbon-iron) system",
   "container": "Journal of Phase Equilibria",
   "year": "1992",
   "volume": "13",
   "pages": "543-565",
   "note": "Angaben nicht am Original geprüft"
  }
 },
 "system": {
  "id": "fe-c-stabil",
  "name": "Fe–C (stabil, Graphit)",
  "name_en": "Fe–C (stable, graphite)",
  "A": "Fe",
  "B": "C (Graphit)",
  "gruppe": "fe",
  "x_label": "Kohlenstoff [Gew.-%]",
  "x_label_en": "Carbon [wt%]",
  "xlim": [
   0,
   6.67
  ],
  "Tlim": [
   400,
   1600
  ],
  "q": [
   "fe-c_okamoto1992",
   "massalski1990"
  ],
  "hinweis": "Stabiles System Eisen–Graphit (Gusseisen EN-GJL, EN-GJS). Literaturwerte (Okamoto 1992; Massalski 1990): Eutektikum L ⇌ γ + Graphit bei 1153 °C und 4,26 Gew.-% C (γ 2,08 %); Eutektoid γ ⇌ α + Graphit bei 738 °C und 0,68 % C (α ≈ 0,02 %); Peritektikum und reines Fe wie im metastabilen System. Die Kurvenpunkte dazwischen sind dem bewerteten Diagramm nachgezeichnet (schematisch). Graphit (100 % C) liegt weit rechts ausserhalb des Ausschnitts: das Hebelgesetz rechnet in den Feldern mit Graphit mit 100 % C, nicht mit dem Rand des Ausschnitts. Der Gefügeanteil am Eutektoid ist nicht angegeben. Lamellengraphit (EN-GJL) entsteht ohne, Kugelgraphit (EN-GJS) mit Mg-Behandlung.",
  "hinweis_en": "Stable iron–graphite system (cast irons EN-GJL, EN-GJS). Literature values (Okamoto 1992; Massalski 1990): eutectic L ⇌ γ + graphite at 1153 °C and 4.26 wt% C (γ 2.08 %); eutectoid γ ⇌ α + graphite at 738 °C and 0.68 % C (α ≈ 0.02 %); peritectic and pure Fe as in the metastable system. Curve points in between are traced from the assessed diagram (schematic). Graphite (100 % C) lies far to the right outside the section: in the graphite fields the lever rule uses 100 % C, not the edge of the section. The eutectoid constituent split is not given. Flake graphite (EN-GJL) forms without, spheroidal graphite (EN-GJS) with Mg treatment.",
  "points": [
   {
    "x": 0,
    "T": 1538,
    "label": "Fe schmilzt",
    "label_en": "Fe melts"
   },
   {
    "x": 0,
    "T": 1394,
    "label": "δ → γ"
   },
   {
    "x": 0,
    "T": 912,
    "label": "γ → α"
   },
   {
    "x": 0.17,
    "T": 1495,
    "label": "Peritektikum",
    "label_en": "Peritectic"
   },
   {
    "x": 2.08,
    "T": 1153,
    "label": "max. Löslichkeit in γ",
    "label_en": "max. solubility in γ"
   },
   {
    "x": 4.26,
    "T": 1153,
    "label": "Eutektikum",
    "label_en": "Eutectic"
   },
   {
    "x": 0.021,
    "T": 738
   },
   {
    "x": 0.68,
    "T": 738,
    "label": "Eutektoid",
    "label_en": "Eutectoid"
   }
  ],
  "curves": {
   "liq_d": {
    "kind": "liquidus",
    "pts": [
     [
      0,
      1538
     ],
     [
      0.1,
      1530
     ],
     [
      0.2,
      1522
     ],
     [
      0.3,
      1514
     ],
     [
      0.4,
      1506
     ],
     [
      0.53,
      1495
     ]
    ]
   },
   "liq_g": {
    "kind": "liquidus",
    "pts": [
     [
      0.53,
      1495
     ],
     [
      0.8,
      1478
     ],
     [
      1.0,
      1465
     ],
     [
      1.5,
      1430
     ],
     [
      2.0,
      1388
     ],
     [
      2.5,
      1342
     ],
     [
      3.0,
      1294
     ],
     [
      3.5,
      1240
     ],
     [
      4.0,
      1183
     ],
     [
      4.26,
      1153
     ]
    ]
   },
   "liq_gr": {
    "kind": "liquidus",
    "pts": [
     [
      4.26,
      1153
     ],
     [
      4.39,
      1200
     ],
     [
      4.52,
      1250
     ],
     [
      4.65,
      1300
     ],
     [
      4.78,
      1350
     ],
     [
      4.9,
      1400
     ],
     [
      5.03,
      1450
     ],
     [
      5.15,
      1500
     ],
     [
      5.28,
      1550
     ],
     [
      5.4,
      1600
     ]
    ]
   },
   "sol_d": {
    "kind": "solidus",
    "pts": [
     [
      0,
      1538
     ],
     [
      0.03,
      1524
     ],
     [
      0.06,
      1510
     ],
     [
      0.09,
      1495
     ]
    ]
   },
   "d_dg": {
    "kind": "solvus",
    "pts": [
     [
      0.09,
      1495
     ],
     [
      0.07,
      1470
     ],
     [
      0.05,
      1445
     ],
     [
      0.025,
      1420
     ],
     [
      0,
      1394
     ]
    ]
   },
   "g_dg": {
    "kind": "solvus",
    "pts": [
     [
      0.17,
      1495
     ],
     [
      0.13,
      1470
     ],
     [
      0.09,
      1445
     ],
     [
      0.045,
      1420
     ],
     [
      0,
      1394
     ]
    ]
   },
   "sol_g": {
    "kind": "solidus",
    "pts": [
     [
      0.17,
      1495
     ],
     [
      0.42,
      1450
     ],
     [
      0.68,
      1400
     ],
     [
      0.94,
      1350
     ],
     [
      1.22,
      1300
     ],
     [
      1.5,
      1250
     ],
     [
      1.79,
      1200
     ],
     [
      2.08,
      1153
     ]
    ]
   },
   "acm": {
    "kind": "solvus",
    "pts": [
     [
      0.68,
      738.0
     ],
     [
      0.80395,
      784.111
     ],
     [
      0.9358,
      830.222
     ],
     [
      1.07556,
      876.333
     ],
     [
      1.22321,
      922.444
     ],
     [
      1.37877,
      968.556
     ],
     [
      1.54222,
      1014.667
     ],
     [
      1.71358,
      1060.778
     ],
     [
      1.89284,
      1106.889
     ],
     [
      2.08,
      1153.0
     ]
    ]
   },
   "a3": {
    "kind": "solvus",
    "pts": [
     [
      0,
      912
     ],
     [
      0.05,
      895
     ],
     [
      0.1,
      879
     ],
     [
      0.2,
      851
     ],
     [
      0.3,
      826
     ],
     [
      0.4,
      804
     ],
     [
      0.5,
      782
     ],
     [
      0.6,
      758
     ],
     [
      0.68,
      738
     ]
    ]
   },
   "a_ag": {
    "kind": "solvus",
    "pts": [
     [
      0,
      912
     ],
     [
      0.005,
      876
     ],
     [
      0.01,
      838
     ],
     [
      0.015,
      797
     ],
     [
      0.021,
      738
     ]
    ]
   },
   "a_solv": {
    "kind": "solvus",
    "pts": [
     [
      0.021,
      738
     ],
     [
      0.016,
      700
     ],
     [
      0.0095,
      650
     ],
     [
      0.0055,
      600
     ],
     [
      0.003,
      550
     ],
     [
      0.0015,
      500
     ],
     [
      0.0006,
      450
     ],
     [
      0.0002,
      400
     ]
    ]
   }
  },
  "regions": [
   {
    "label": "L",
    "phases": [
     "L"
    ],
    "poly": [
     [
      0,
      1600
     ],
     [
      5.4,
      1600
     ],
     "-liq_gr",
     "-liq_g",
     "-liq_d"
    ]
   },
   {
    "label": "δ",
    "phases": [
     "δ"
    ],
    "poly": [
     "sol_d",
     "d_dg"
    ]
   },
   {
    "label": "δ + L",
    "phases": [
     "δ",
     "L"
    ],
    "poly": [
     "liq_d",
     [
      0.09,
      1495
     ],
     "-sol_d"
    ]
   },
   {
    "label": "δ + γ",
    "phases": [
     "δ",
     "γ"
    ],
    "poly": [
     [
      0.09,
      1495
     ],
     [
      0.17,
      1495
     ],
     "g_dg",
     "-d_dg"
    ]
   },
   {
    "label": "γ + L",
    "phases": [
     "γ",
     "L"
    ],
    "poly": [
     [
      0.17,
      1495
     ],
     [
      0.53,
      1495
     ],
     "liq_g",
     [
      2.08,
      1153
     ],
     "-sol_g"
    ]
   },
   {
    "label": "γ",
    "phases": [
     "γ"
    ],
    "poly": [
     [
      0,
      1394
     ],
     "-g_dg",
     "sol_g",
     "-acm",
     "-a3"
    ]
   },
   {
    "label": "L + Graphit",
    "phases": [
     "L",
     "Graphit"
    ],
    "poly": [
     "liq_gr",
     [
      6.67,
      1600
     ],
     [
      6.67,
      1153
     ]
    ],
    "phase_x": {
     "Graphit": 100
    }
   },
   {
    "label": "γ + Graphit",
    "phases": [
     "γ",
     "Graphit"
    ],
    "poly": [
     [
      2.08,
      1153
     ],
     [
      6.67,
      1153
     ],
     [
      6.67,
      738
     ],
     [
      0.68,
      738
     ],
     "acm"
    ],
    "phase_x": {
     "Graphit": 100
    }
   },
   {
    "label": "α + γ",
    "phases": [
     "α",
     "γ"
    ],
    "poly": [
     "a3",
     [
      0.021,
      738
     ],
     "-a_ag"
    ]
   },
   {
    "label": "α",
    "phases": [
     "α"
    ],
    "poly": [
     "a_ag",
     "a_solv",
     [
      0,
      400
     ]
    ]
   },
   {
    "label": "α + Graphit",
    "phases": [
     "α",
     "Graphit"
    ],
    "poly": [
     [
      0.021,
      738
     ],
     [
      6.67,
      738
     ],
     [
      6.67,
      400
     ],
     [
      0.0002,
      400
     ],
     "-a_solv"
    ],
    "phase_x": {
     "Graphit": 100
    }
   }
  ],
  "invariants": [
   {
    "T": 1495,
    "type": "peritectic",
    "x": [
     0.09,
     0.17,
     0.53
    ],
    "reaction": "δ + L ⇌ γ"
   },
   {
    "T": 1153,
    "type": "eutectic",
    "x": [
     2.08,
     4.26,
     6.67
    ],
    "reaction": "L ⇌ γ + Graphit",
    "morph": "lamellar",
    "constituents": [
     "primärer Austenit",
     "Graphiteutektikum",
     "primärer Graphit"
    ],
    "constituents_en": [
     "primary austenite",
     "graphite eutectic",
     "primary graphite"
    ]
   },
   {
    "T": 738,
    "type": "eutectoid",
    "x": [
     0.021,
     0.68,
     6.67
    ],
    "reaction": "γ ⇌ α + Graphit",
    "morph": "divorced"
   }
  ]
 }
}
