Repository: TinkerLayer/FolioLab

# Werkstoffe (materials)

Materials science and engineering in one page: choosing materials, crystallography and XRD, phase diagrams and steel,
and the mechanics and lab data of a materials lab (laminates, fatigue, Weibull, fracture, hardness, corrosion, creep).
Every value and every equation has a source; anything that is computed or drawn schematically, rather than measured,
says so in the page, the figure and the report.

Module version: see `module.json` (currently 0.1.0). Methods, formulas, defaults, limits and test references:
[docs/methods/werkstoffe.md](../../docs/methods/werkstoffe.md).

File: modules/werkstoffe/werk/data/diagrams/fe-c.json
{
 "quellen": {
  "fe-c_okamoto1992": {
   "type": "article",
   "authors": "Okamoto, H.",
   "title": "The C-Fe (carbon-iron) system",
   "container": "Journal of Phase Equilibria",
   "year": "1992",
   "volume": "13",
   "pages": "543-565",
   "note": "Angaben nicht am Original geprüft"
  }
 },
 "system": {
  "id": "fe-c",
  "name": "Fe–Fe₃C (metastabil)",
  "name_en": "Fe–Fe₃C (metastable)",
  "A": "Fe",
  "B": "C",
  "gruppe": "fe",
  "x_label": "Kohlenstoff [Gew.-%]",
  "x_label_en": "Carbon [wt%]",
  "xlim": [
   0,
   6.67
  ],
  "Tlim": [
   400,
   1600
  ],
  "q": [
   "fe-c_okamoto1992",
   "massalski1990",
   "callister"
  ],
  "hinweis": "Metastabiles System Eisen–Zementit. Literaturwerte (Okamoto 1992; Massalski 1990; Callister): Fe schmilzt bei 1538 °C, δ → γ 1394 °C, γ → α 912 °C; Peritektikum 1495 °C (δ 0,09 / γ 0,17 / L 0,53 Gew.-% C; Callister: 1493 °C); Eutektikum 1147 °C bei 4,30 % C (γ 2,14 %); Eutektoid 727 °C bei 0,76 % C (α 0,022 %); Fe₃C = 6,67 % C. Die Kurvenpunkte zwischen diesen Werten sind dem bewerteten Diagramm nachgezeichnet (schematisch, nicht zum genauen Ablesen von Löslichkeiten). Zementit ist als senkrechte Linie am rechten Rand gezeichnet; sein Schmelzen (≈ 1250 °C) ist nur geschätzt. Die α-Löslichkeit (≤ 0,022 %) ist im Massstab kaum sichtbar.",
  "hinweis_en": "Metastable iron–cementite system. Literature values (Okamoto 1992; Massalski 1990; Callister): Fe melts at 1538 °C, δ → γ 1394 °C, γ → α 912 °C; peritectic 1495 °C (δ 0.09 / γ 0.17 / L 0.53 wt% C; Callister: 1493 °C); eutectic 1147 °C at 4.30 % C (γ 2.14 %); eutectoid 727 °C at 0.76 % C (α 0.022 %); Fe₃C = 6.67 % C. Curve points between these values are traced from the assessed diagram (schematic, not for reading solubilities precisely). Cementite is drawn as a vertical line at the right edge; its melting (≈ 1250 °C) is only estimated. The α solubility (≤ 0.022 %) is hardly visible at this scale.",
  "points": [
   {
    "x": 0,
    "T": 1538,
    "label": "Fe schmilzt",
    "label_en": "Fe melts"
   },
   {
    "x": 0,
    "T": 1394,
    "label": "δ → γ"
   },
   {
    "x": 0,
    "T": 912,
    "label": "γ → α (A₃)"
   },
   {
    "x": 0.09,
    "T": 1495
   },
   {
    "x": 0.17,
    "T": 1495,
    "label": "Peritektikum",
    "label_en": "Peritectic"
   },
   {
    "x": 0.53,
    "T": 1495
   },
   {
    "x": 2.14,
    "T": 1147,
    "label": "max. Löslichkeit in γ",
    "label_en": "max. solubility in γ"
   },
   {
    "x": 4.3,
    "T": 1147,
    "label": "Eutektikum",
    "label_en": "Eutectic"
   },
   {
    "x": 6.67,
    "T": 1147
   },
   {
    "x": 0.022,
    "T": 727
   },
   {
    "x": 0.76,
    "T": 727,
    "label": "Eutektoid",
    "label_en": "Eutectoid"
   },
   {
    "x": 6.67,
    "T": 727
   },
   {
    "x": 6.67,
    "T": 1252,
    "label": "Fe₃C (Schmelzen geschätzt)",
    "label_en": "Fe₃C (melting estimated)"
   }
  ],
  "curves": {
   "liq_d": {
    "kind": "liquidus",
    "pts": [
     [
      0,
      1538
     ],
     [
      0.1,
      1530
     ],
     [
      0.2,
      1522
     ],
     [
      0.3,
      1514
     ],
     [
      0.4,
      1506
     ],
     [
      0.53,
      1495
     ]
    ]
   },
   "liq_g": {
    "kind": "liquidus",
    "pts": [
     [
      0.53,
      1495
     ],
     [
      0.8,
      1478
     ],
     [
      1.0,
      1465
     ],
     [
      1.5,
      1430
     ],
     [
      2.0,
      1388
     ],
     [
      2.5,
      1342
     ],
     [
      3.0,
      1294
     ],
     [
      3.5,
      1242
     ],
     [
      4.0,
      1186
     ],
     [
      4.3,
      1147
     ]
    ]
   },
   "liq_c": {
    "kind": "liquidus",
    "pts": [
     [
      4.3,
      1147
     ],
     [
      4.6,
      1172
     ],
     [
      5.0,
      1198
     ],
     [
      5.5,
      1222
     ],
     [
      6.0,
      1239
     ],
     [
      6.67,
      1252
     ]
    ]
   },
   "sol_d": {
    "kind": "solidus",
    "pts": [
     [
      0,
      1538
     ],
     [
      0.03,
      1524
     ],
     [
      0.06,
      1510
     ],
     [
      0.09,
      1495
     ]
    ]
   },
   "d_dg": {
    "kind": "solvus",
    "pts": [
     [
      0.09,
      1495
     ],
     [
      0.07,
      1470
     ],
     [
      0.05,
      1445
     ],
     [
      0.025,
      1420
     ],
     [
      0,
      1394
     ]
    ]
   },
   "g_dg": {
    "kind": "solvus",
    "pts": [
     [
      0.17,
      1495
     ],
     [
      0.13,
      1470
     ],
     [
      0.09,
      1445
     ],
     [
      0.045,
      1420
     ],
     [
      0,
      1394
     ]
    ]
   },
   "sol_g": {
    "kind": "solidus",
    "pts": [
     [
      0.17,
      1495
     ],
     [
      0.42,
      1450
     ],
     [
      0.685,
      1400
     ],
     [
      0.95,
      1350
     ],
     [
      1.24,
      1300
     ],
     [
      1.53,
      1250
     ],
     [
      1.83,
      1200
     ],
     [
      2.14,
      1147
     ]
    ]
   },
   "acm": {
    "kind": "solvus",
    "pts": [
     [
      0.76,
      727.0
     ],
     [
      0.88173,
      773.667
     ],
     [
      1.01136,
      820.333
     ],
     [
      1.14889,
      867.0
     ],
     [
      1.29432,
      913.667
     ],
     [
      1.44765,
      960.333
     ],
     [
      1.60889,
      1007.0
     ],
     [
      1.77802,
      1053.667
     ],
     [
      1.95506,
      1100.333
     ],
     [
      2.14,
      1147.0
     ]
    ]
   },
   "a3": {
    "kind": "solvus",
    "pts": [
     [
      0,
      912
     ],
     [
      0.05,
      895
     ],
     [
      0.1,
      879
     ],
     [
      0.2,
      850
     ],
     [
      0.3,
      825
     ],
     [
      0.4,
      802
     ],
     [
      0.5,
      781
     ],
     [
      0.6,
      761
     ],
     [
      0.7,
      740
     ],
     [
      0.76,
      727
     ]
    ]
   },
   "a_ag": {
    "kind": "solvus",
    "pts": [
     [
      0,
      912
     ],
     [
      0.005,
      875
     ],
     [
      0.01,
      836
     ],
     [
      0.015,
      795
     ],
     [
      0.019,
      760
     ],
     [
      0.022,
      727
     ]
    ]
   },
   "a_solv": {
    "kind": "solvus",
    "pts": [
     [
      0.022,
      727
     ],
     [
      0.017,
      700
     ],
     [
      0.011,
      650
     ],
     [
      0.0065,
      600
     ],
     [
      0.0035,
      550
     ],
     [
      0.0018,
      500
     ],
     [
      0.0008,
      450
     ],
     [
      0.0003,
      400
     ]
    ]
   }
  },
  "regions": [
   {
    "label": "L",
    "phases": [
     "L"
    ],
    "poly": [
     [
      0,
      1600
     ],
     [
      6.67,
      1600
     ],
     [
      6.67,
      1252
     ],
     "-liq_c",
     "-liq_g",
     "-liq_d"
    ]
   },
   {
    "label": "δ",
    "phases": [
     "δ"
    ],
    "poly": [
     "sol_d",
     "d_dg"
    ]
   },
   {
    "label": "δ + L",
    "phases": [
     "δ",
     "L"
    ],
    "poly": [
     "liq_d",
     [
      0.09,
      1495
     ],
     "-sol_d"
    ]
   },
   {
    "label": "δ + γ",
    "phases": [
     "δ",
     "γ"
    ],
    "poly": [
     [
      0.09,
      1495
     ],
     [
      0.17,
      1495
     ],
     "g_dg",
     "-d_dg"
    ]
   },
   {
    "label": "γ + L",
    "phases": [
     "γ",
     "L"
    ],
    "poly": [
     [
      0.17,
      1495
     ],
     [
      0.53,
      1495
     ],
     "liq_g",
     [
      2.14,
      1147
     ],
     "-sol_g"
    ]
   },
   {
    "label": "γ",
    "phases": [
     "γ"
    ],
    "poly": [
     [
      0,
      1394
     ],
     "-g_dg",
     "sol_g",
     "-acm",
     "-a3"
    ]
   },
   {
    "label": "L + Fe₃C",
    "phases": [
     "L",
     "Fe₃C"
    ],
    "poly": [
     [
      4.3,
      1147
     ],
     "liq_c",
     [
      6.67,
      1147
     ]
    ]
   },
   {
    "label": "γ + Fe₃C",
    "phases": [
     "γ",
     "Fe₃C"
    ],
    "poly": [
     [
      2.14,
      1147
     ],
     [
      6.67,
      1147
     ],
     [
      6.67,
      727
     ],
     [
      0.76,
      727
     ],
     "acm"
    ]
   },
   {
    "label": "α + γ",
    "phases": [
     "α",
     "γ"
    ],
    "poly": [
     "a3",
     [
      0.022,
      727
     ],
     "-a_ag"
    ]
   },
   {
    "label": "α",
    "phases": [
     "α"
    ],
    "poly": [
     "a_ag",
     "a_solv",
     [
      0,
      400
     ]
    ]
   },
   {
    "label": "α + Fe₃C",
    "phases": [
     "α",
     "Fe₃C"
    ],
    "poly": [
     [
      0.022,
      727
     ],
     [
      6.67,
      727
     ],
     [
      6.67,
      400
     ],
     [
      0.0003,
      400
     ],
     "-a_solv"
    ]
   }
  ],
  "invariants": [
   {
    "T": 1495,
    "type": "peritectic",
    "x": [
     0.09,
     0.17,
     0.53
    ],
    "reaction": "δ + L ⇌ γ"
   },
   {
    "T": 1147,
    "type": "eutectic",
    "x": [
     2.14,
     4.3,
     6.67
    ],
    "reaction": "L ⇌ γ + Fe₃C",
    "morph": "lamellar",
    "constituents": [
     "primärer Austenit",
     "Ledeburit",
     "primärer Zementit"
    ],
    "constituents_en": [
     "primary austenite",
     "ledeburite",
     "primary cementite"
    ]
   },
   {
    "T": 727,
    "type": "eutectoid",
    "x": [
     0.022,
     0.76,
     6.67
    ],
    "reaction": "γ ⇌ α + Fe₃C",
    "morph": "lamellar",
    "constituents": [
     "voreutektoider Ferrit",
     "Perlit",
     "voreutektoider Zementit"
    ],
    "constituents_en": [
     "proeutectoid ferrite",
     "pearlite",
     "proeutectoid cementite"
    ]
   }
  ]
 }
}

File: modules/werkstoffe/werk/data/diagrams/fe-cr.json
{
 "quellen": {
  "asm3_2016": {
   "type": "book",
   "authors": "Okamoto, H.; Schlesinger, M. E.; Mueller, E. M. (Hrsg.)",
   "title": "ASM Handbook, Vol. 3: Alloy Phase Diagrams",
   "container": "ASM International, Materials Park (OH)",
   "year": "2016",
   "note": "Angaben nicht am Original geprüft"
  },
  "fe-cr_andersson1987": {
   "type": "article",
   "authors": "Andersson, J.-O.; Sundman, B.",
   "title": "Thermodynamic properties of the Cr-Fe system",
   "container": "Calphad",
   "year": "1987",
   "volume": "11",
   "pages": "83-92",
   "note": "Angaben nicht am Original geprüft"
  },
  "fe-cr_xiong2010": {
   "type": "article",
   "authors": "Xiong, W.; Selleby, M.; Chen, Q.; Odqvist, J.; Du, Y.",
   "title": "Phase equilibria and thermodynamic properties in the Fe-Cr system",
   "container": "Critical Reviews in Solid State and Materials Sciences",
   "year": "2010",
   "volume": "35",
   "pages": "125-152",
   "note": "Angaben nicht am Original geprüft"
  }
 },
 "system": {
  "id": "fe-cr",
  "name": "Fe–Cr",
  "name_en": "Fe–Cr",
  "A": "Fe",
  "B": "Cr",
  "gruppe": "fe",
  "x_label": "Chrom [Gew.-%]",
  "x_label_en": "Chromium [wt%]",
  "xlim": [
   0,
   100
  ],
  "Tlim": [
   300,
   1900
  ],
  "q": [
   "massalski1990",
   "fe-cr_andersson1987",
   "fe-cr_xiong2010",
   "asm3_2016"
  ],
  "hinweis": "Grundlage der nichtrostenden Stähle. Literaturwerte (Massalski 1990; Andersson & Sundman 1987; Xiong et al. 2010): Fe schmilzt bei 1538 °C, Cr bei 1863 °C; lückenlose Mischkristallreihe α (krz, oben δ) mit Schmelzpunktminimum ≈ 1507 °C bei ≈ 21 Gew.-% Cr (je nach Bewertung bis ≈ 1516 °C); γ-Schleife mit kongruentem Minimum ≈ 831 °C bei ≈ 7 % Cr, γ bis ≈ 12 % Cr, α + γ bis ≈ 12,7 % Cr (bei ≈ 1000 °C); σ-Phase (≈ 45 % Cr) bildet sich kongruent bei ≈ 821 °C und zerfällt eutektoid bei ≈ 440 °C in α + α′. Die Kurvenpunkte dazwischen sind dem bewerteten Diagramm nachgezeichnet (schematisch). Vereinfacht: die α/α′-Mischungslücke (475-°C-Versprödung) ist unter 440 °C nur angedeutet; α′ ist der Cr-reiche krz-Mischkristall. Die σ-Bildung ist sehr träge.",
  "hinweis_en": "Basis of stainless steels. Literature values (Massalski 1990; Andersson & Sundman 1987; Xiong et al. 2010): Fe melts at 1538 °C, Cr at 1863 °C; continuous bcc solid solution α (δ at the top) with a melting minimum ≈ 1507 °C at ≈ 21 wt% Cr (up to ≈ 1516 °C depending on the assessment); γ loop with a congruent minimum ≈ 831 °C at ≈ 7 % Cr, γ up to ≈ 12 % Cr, α + γ up to ≈ 12.7 % Cr (at ≈ 1000 °C); σ phase (≈ 45 % Cr) forms congruently at ≈ 821 °C and decomposes eutectoidally at ≈ 440 °C into α + α′. Curve points in between are traced from the assessed diagram (schematic). Simplified: the α/α′ miscibility gap (475 °C embrittlement) is only indicated below 440 °C; α′ is the Cr-rich bcc solid solution. σ formation is very sluggish.",
  "points": [
   {
    "x": 0,
    "T": 1538,
    "label": "Fe schmilzt",
    "label_en": "Fe melts"
   },
   {
    "x": 100,
    "T": 1863,
    "label": "Cr schmilzt",
    "label_en": "Cr melts"
   },
   {
    "x": 21,
    "T": 1507,
    "label": "Minimum",
    "label_en": "Minimum"
   },
   {
    "x": 0,
    "T": 1394,
    "label": "δ → γ"
   },
   {
    "x": 0,
    "T": 912,
    "label": "γ → α"
   },
   {
    "x": 7,
    "T": 831,
    "label": "γ-Schleife, Minimum",
    "label_en": "γ loop, minimum"
   },
   {
    "x": 11.9,
    "T": 1000,
    "label": "γ max. ≈ 12 % Cr",
    "label_en": "γ max. ≈ 12 % Cr"
   },
   {
    "x": 45,
    "T": 821,
    "label": "σ bildet sich",
    "label_en": "σ forms"
   },
   {
    "x": 45,
    "T": 440,
    "label": "σ zerfällt",
    "label_en": "σ decomposes"
   }
  ],
  "curves": {
   "liq_l": {
    "kind": "liquidus",
    "pts": [
     [
      0,
      1538
     ],
     [
      4,
      1530
     ],
     [
      8,
      1523
     ],
     [
      12,
      1517
     ],
     [
      16,
      1512
     ],
     [
      19,
      1508.5
     ],
     [
      21,
      1507
     ]
    ]
   },
   "sol_l": {
    "kind": "solidus",
    "pts": [
     [
      0,
      1538
     ],
     [
      4,
      1527
     ],
     [
      8,
      1519
     ],
     [
      12,
      1513
     ],
     [
      16,
      1509.5
     ],
     [
      19,
      1507.7
     ],
     [
      21,
      1507
     ]
    ]
   },
   "liq_r": {
    "kind": "liquidus",
    "pts": [
     [
      21,
      1507
     ],
     [
      23,
      1508
     ],
     [
      27,
      1513
     ],
     [
      32,
      1522
     ],
     [
      40,
      1543
     ],
     [
      50,
      1578
     ],
     [
      60,
      1620
     ],
     [
      70,
      1666
     ],
     [
      80,
      1716
     ],
     [
      90,
      1786
     ],
     [
      100,
      1863
     ]
    ]
   },
   "sol_r": {
    "kind": "solidus",
    "pts": [
     [
      21,
      1507
     ],
     [
      23,
      1507.6
     ],
     [
      27,
      1510
     ],
     [
      32,
      1516
     ],
     [
      40,
      1532
     ],
     [
      50,
      1562
     ],
     [
      60,
      1601
     ],
     [
      70,
      1645
     ],
     [
      80,
      1696
     ],
     [
      90,
      1768
     ],
     [
      100,
      1863
     ]
    ]
   },
   "gi_low": {
    "kind": "transus",
    "pts": [
     [
      0,
      912
     ],
     [
      1.5,
      893
     ],
     [
      3,
      875
     ],
     [
      4.5,
      858
     ],
     [
      5.8,
      842
     ],
     [
      7,
      831
     ]
    ]
   },
   "go_low": {
    "kind": "transus",
    "pts": [
     [
      0,
      912
     ],
     [
      1.5,
      888
     ],
     [
      3,
      866
     ],
     [
      4.5,
      849
     ],
     [
      5.8,
      837
     ],
     [
      7,
      831
     ]
    ]
   },
   "gi_high": {
    "kind": "transus",
    "pts": [
     [
      7,
      831
     ],
     [
      8.3,
      840
     ],
     [
      9.6,
      860
     ],
     [
      10.8,
      895
     ],
     [
      11.6,
      940
     ],
     [
      11.9,
      1000
     ],
     [
      11.7,
      1050
     ],
     [
      11.1,
      1110
     ],
     [
      10,
      1175
     ],
     [
      8.2,
      1250
     ],
     [
      5.8,
      1315
     ],
     [
      3,
      1362
     ],
     [
      0,
      1394
     ]
    ]
   },
   "go_high": {
    "kind": "transus",
    "pts": [
     [
      7,
      831
     ],
     [
      8.5,
      835
     ],
     [
      10,
      852
     ],
     [
      11.4,
      890
     ],
     [
      12.4,
      945
     ],
     [
      12.7,
      1000
     ],
     [
      12.5,
      1060
     ],
     [
      11.9,
      1125
     ],
     [
      10.6,
      1195
     ],
     [
      8.6,
      1265
     ],
     [
      6,
      1330
     ],
     [
      3,
      1372
     ],
     [
      0,
      1394
     ]
    ]
   },
   "a_as": {
    "kind": "solvus",
    "pts": [
     [
      45,
      821
     ],
     [
      41,
      815
     ],
     [
      36,
      800
     ],
     [
      32,
      775
     ],
     [
      28.5,
      740
     ],
     [
      26,
      700
     ],
     [
      24,
      650
     ],
     [
      22.5,
      600
     ],
     [
      21.3,
      550
     ],
     [
      20.5,
      500
     ],
     [
      20,
      440
     ]
    ]
   },
   "s_l": {
    "kind": "solvus",
    "pts": [
     [
      45,
      821
     ],
     [
      43.6,
      800
     ],
     [
      42.6,
      760
     ],
     [
      42.1,
      700
     ],
     [
      42.2,
      620
     ],
     [
      42.8,
      550
     ],
     [
      43.8,
      490
     ],
     [
      45,
      440
     ]
    ]
   },
   "s_r": {
    "kind": "solvus",
    "pts": [
     [
      45,
      821
     ],
     [
      46.6,
      800
     ],
     [
      47.8,
      760
     ],
     [
      48.6,
      700
     ],
     [
      48.8,
      620
     ],
     [
      48.3,
      550
     ],
     [
      47,
      490
     ],
     [
      45,
      440
     ]
    ]
   },
   "a_sa": {
    "kind": "solvus",
    "pts": [
     [
      45,
      821
     ],
     [
      49.5,
      815
     ],
     [
      55,
      800
     ],
     [
      60,
      775
     ],
     [
      65,
      740
     ],
     [
      69,
      700
     ],
     [
      72.5,
      650
     ],
     [
      75.5,
      600
     ],
     [
      78.5,
      550
     ],
     [
      81.5,
      500
     ],
     [
      85,
      440
     ]
    ]
   },
   "a_l": {
    "kind": "solvus",
    "pts": [
     [
      20,
      440
     ],
     [
      18.5,
      400
     ],
     [
      16.5,
      350
     ],
     [
      14.5,
      300
     ]
    ]
   },
   "a_r": {
    "kind": "solvus",
    "pts": [
     [
      85,
      440
     ],
     [
      87,
      400
     ],
     [
      89.5,
      350
     ],
     [
      91.5,
      300
     ]
    ]
   }
  },
  "regions": [
   {
    "label": "L",
    "phases": [
     "L"
    ],
    "poly": [
     [
      0,
      1900
     ],
     [
      100,
      1900
     ],
     [
      100,
      1863
     ],
     "-liq_r",
     "-liq_l"
    ]
   },
   {
    "label": "α + L",
    "phases": [
     "α",
     "L"
    ],
    "poly": [
     "liq_l",
     "-sol_l"
    ]
   },
   {
    "label": "L + α",
    "phases": [
     "L",
     "α"
    ],
    "poly": [
     "liq_r",
     "-sol_r"
    ]
   },
   {
    "label": "γ",
    "phases": [
     "γ"
    ],
    "poly": [
     "gi_low",
     "gi_high"
    ]
   },
   {
    "label": "α + γ",
    "phases": [
     "α",
     "γ"
    ],
    "poly": [
     "go_low",
     "-gi_low"
    ]
   },
   {
    "label": "γ + α",
    "phases": [
     "γ",
     "α"
    ],
    "poly": [
     "gi_high",
     "-go_high"
    ]
   },
   {
    "label": "α",
    "phases": [
     "α"
    ],
    "poly": [
     [
      0,
      1538
     ],
     "sol_l",
     "sol_r",
     [
      100,
      300
     ],
     "-a_r",
     "-a_sa",
     "a_as",
     "a_l",
     [
      0,
      300
     ],
     "go_low",
     "go_high"
    ]
   },
   {
    "label": "α + σ",
    "phases": [
     "α",
     "σ"
    ],
    "poly": [
     "a_as",
     [
      45,
      440
     ],
     "-s_l"
    ]
   },
   {
    "label": "σ",
    "phases": [
     "σ"
    ],
    "poly": [
     "s_l",
     "-s_r"
    ]
   },
   {
    "label": "σ + α",
    "phases": [
     "σ",
     "α"
    ],
    "poly": [
     "s_r",
     [
      85,
      440
     ],
     "-a_sa"
    ]
   },
   {
    "label": "α + α′",
    "phases": [
     "α",
     "α′"
    ],
    "poly": [
     [
      20,
      440
     ],
     [
      45,
      440
     ],
     [
      85,
      440
     ],
     "a_r",
     [
      14.5,
      300
     ],
     "-a_l"
    ]
   }
  ],
  "invariants": [
   {
    "T": 1507,
    "type": "congruent",
    "x": [
     21,
     21,
     21
    ],
    "reaction": "L ⇌ α"
   },
   {
    "T": 831,
    "type": "congruent",
    "x": [
     7,
     7,
     7
    ],
    "reaction": "γ ⇌ α"
   },
   {
    "T": 821,
    "type": "congruent",
    "x": [
     45,
     45,
     45
    ],
    "reaction": "α ⇌ σ"
   },
   {
    "T": 440,
    "type": "eutectoid",
    "x": [
     20,
     45,
     85
    ],
    "reaction": "σ ⇌ α + α′",
    "morph": "lamellar",
    "constituents": [
     "voreutektoides α",
     "Eutektoid (α + α′)",
     "voreutektoides α′"
    ],
    "constituents_en": [
     "proeutectoid α",
     "eutectoid (α + α′)",
     "proeutectoid α′"
    ]
   }
  ]
 }
}

File: modules/werkstoffe/werk/data/diagrams/fe-ni.json
{
 "quellen": {
  "asm3_2016": {
   "type": "book",
   "authors": "Okamoto, H.; Schlesinger, M. E.; Mueller, E. M. (Hrsg.)",
   "title": "ASM Handbook, Vol. 3: Alloy Phase Diagrams",
   "container": "ASM International, Materials Park (OH)",
   "year": "2016",
   "note": "Angaben nicht am Original geprüft"
  },
  "fe-ni_swartzendruber1991": {
   "type": "article",
   "authors": "Swartzendruber, L. J.; Itkin, V. P.; Alcock, C. B.",
   "title": "The Fe-Ni (iron-nickel) system",
   "container": "Journal of Phase Equilibria",
   "year": "1991",
   "volume": "12",
   "pages": "288-312",
   "note": "Angaben nicht am Original geprüft"
  }
 },
 "system": {
  "id": "fe-ni",
  "name": "Fe–Ni",
  "name_en": "Fe–Ni",
  "A": "Fe",
  "B": "Ni",
  "gruppe": "fe",
  "x_label": "Nickel [Gew.-%]",
  "x_label_en": "Nickel [wt%]",
  "xlim": [
   0,
   100
  ],
  "Tlim": [
   400,
   1600
  ],
  "q": [
   "fe-ni_swartzendruber1991",
   "massalski1990",
   "asm3_2016"
  ],
  "hinweis": "Literaturwerte (Swartzendruber et al. 1991; Massalski 1990): Fe schmilzt bei 1538 °C, Ni bei 1455 °C; Peritektikum δ + L ⇌ γ bei 1514 °C (δ ≈ 3,5 / γ ≈ 4,0 / L ≈ 4,4 Gew.-% Ni); γ (kfz) lückenlos bis Ni mit flachem Schmelzminimum ≈ 1436 °C bei ≈ 68 % Ni; Ordnung FeNi₃ unterhalb 517 °C (≈ 76 % Ni). Die Kurvenpunkte dazwischen sind dem bewerteten Diagramm nachgezeichnet (schematisch). Vereinfacht: die FeNi₃-Ordnung ist als einfache Grenzlinie ohne die schmalen Zweiphasengebiete gezeichnet; das Eutektoid γ ⇌ α + FeNi₃ (≈ 345 °C) liegt unter dem Ausschnitt. Das Gleichgewicht α + γ stellt sich unter ≈ 500 °C praktisch nicht ein (Martensit, Meteoriten).",
  "hinweis_en": "Literature values (Swartzendruber et al. 1991; Massalski 1990): Fe melts at 1538 °C, Ni at 1455 °C; peritectic δ + L ⇌ γ at 1514 °C (δ ≈ 3.5 / γ ≈ 4.0 / L ≈ 4.4 wt% Ni); fcc γ continuous to Ni with a shallow melting minimum ≈ 1436 °C at ≈ 68 % Ni; FeNi₃ ordering below 517 °C (≈ 76 % Ni). Curve points in between are traced from the assessed diagram (schematic). Simplified: FeNi₃ ordering is drawn as a single boundary without the narrow two-phase fields; the eutectoid γ ⇌ α + FeNi₃ (≈ 345 °C) lies below the section. The α + γ equilibrium is practically not reached below ≈ 500 °C (martensite, meteorites).",
  "points": [
   {
    "x": 0,
    "T": 1538,
    "label": "Fe schmilzt",
    "label_en": "Fe melts"
   },
   {
    "x": 100,
    "T": 1455,
    "label": "Ni schmilzt",
    "label_en": "Ni melts"
   },
   {
    "x": 4.0,
    "T": 1514,
    "label": "Peritektikum",
    "label_en": "Peritectic"
   },
   {
    "x": 68,
    "T": 1436,
    "label": "Minimum",
    "label_en": "Minimum"
   },
   {
    "x": 0,
    "T": 1394,
    "label": "δ → γ"
   },
   {
    "x": 0,
    "T": 912,
    "label": "γ → α"
   },
   {
    "x": 75.9,
    "T": 517,
    "label": "FeNi₃ (Ordnung)",
    "label_en": "FeNi₃ (ordering)"
   }
  ],
  "curves": {
   "liq_d": {
    "kind": "liquidus",
    "pts": [
     [
      0,
      1538
     ],
     [
      1,
      1533
     ],
     [
      2,
      1528
     ],
     [
      3,
      1522
     ],
     [
      4.4,
      1514
     ]
    ]
   },
   "sol_d": {
    "kind": "solidus",
    "pts": [
     [
      0,
      1538
     ],
     [
      1,
      1531
     ],
     [
      2,
      1525
     ],
     [
      2.8,
      1520
     ],
     [
      3.5,
      1514
     ]
    ]
   },
   "d_dg": {
    "kind": "solvus",
    "pts": [
     [
      3.5,
      1514
     ],
     [
      3.0,
      1490
     ],
     [
      2.3,
      1460
     ],
     [
      1.2,
      1425
     ],
     [
      0,
      1394
     ]
    ]
   },
   "g_dg": {
    "kind": "solvus",
    "pts": [
     [
      4.0,
      1514
     ],
     [
      3.5,
      1490
     ],
     [
      2.8,
      1460
     ],
     [
      1.5,
      1425
     ],
     [
      0,
      1394
     ]
    ]
   },
   "liq_g": {
    "kind": "liquidus",
    "pts": [
     [
      4.4,
      1514
     ],
     [
      10,
      1501
     ],
     [
      20,
      1482
     ],
     [
      30,
      1467
     ],
     [
      40,
      1455
     ],
     [
      50,
      1446
     ],
     [
      60,
      1439.5
     ],
     [
      68,
      1436
     ]
    ]
   },
   "sol_g": {
    "kind": "solidus",
    "pts": [
     [
      4.0,
      1514
     ],
     [
      10,
      1496
     ],
     [
      20,
      1475
     ],
     [
      30,
      1461
     ],
     [
      40,
      1450
     ],
     [
      50,
      1442.5
     ],
     [
      60,
      1438
     ],
     [
      68,
      1436
     ]
    ]
   },
   "liq_r": {
    "kind": "liquidus",
    "pts": [
     [
      68,
      1436
     ],
     [
      75,
      1437.5
     ],
     [
      82,
      1440.5
     ],
     [
      90,
      1446
     ],
     [
      95,
      1450
     ],
     [
      100,
      1455
     ]
    ]
   },
   "sol_r": {
    "kind": "solidus",
    "pts": [
     [
      68,
      1436
     ],
     [
      75,
      1437
     ],
     [
      82,
      1439.5
     ],
     [
      90,
      1444.5
     ],
     [
      95,
      1449
     ],
     [
      100,
      1455
     ]
    ]
   },
   "a_ag": {
    "kind": "solvus",
    "pts": [
     [
      0,
      912
     ],
     [
      1,
      870
     ],
     [
      2,
      820
     ],
     [
      3,
      760
     ],
     [
      4,
      690
     ],
     [
      4.7,
      620
     ],
     [
      5.2,
      550
     ],
     [
      5.6,
      480
     ],
     [
      5.9,
      400
     ]
    ]
   },
   "g_ag": {
    "kind": "solvus",
    "pts": [
     [
      0,
      912
     ],
     [
      3,
      862
     ],
     [
      6,
      815
     ],
     [
      9,
      771
     ],
     [
      13,
      718
     ],
     [
      18,
      658
     ],
     [
      24,
      596
     ],
     [
      30,
      540
     ],
     [
      37,
      482
     ],
     [
      44,
      430
     ],
     [
      48,
      400
     ]
    ]
   },
   "ord": {
    "kind": "transus",
    "pts": [
     [
      63,
      400
     ],
     [
      66,
      450
     ],
     [
      69.5,
      490
     ],
     [
      72.5,
      510
     ],
     [
      75.9,
      517
     ],
     [
      79,
      510
     ],
     [
      82,
      490
     ],
     [
      85,
      450
     ],
     [
      87,
      400
     ]
    ]
   }
  },
  "regions": [
   {
    "label": "L",
    "phases": [
     "L"
    ],
    "poly": [
     [
      0,
      1600
     ],
     [
      100,
      1600
     ],
     [
      100,
      1455
     ],
     "-liq_r",
     "-liq_g",
     "-liq_d"
    ]
   },
   {
    "label": "δ",
    "phases": [
     "δ"
    ],
    "poly": [
     "sol_d",
     "d_dg"
    ]
   },
   {
    "label": "δ + L",
    "phases": [
     "δ",
     "L"
    ],
    "poly": [
     "liq_d",
     [
      3.5,
      1514
     ],
     "-sol_d"
    ]
   },
   {
    "label": "δ + γ",
    "phases": [
     "δ",
     "γ"
    ],
    "poly": [
     [
      3.5,
      1514
     ],
     [
      4.0,
      1514
     ],
     "g_dg",
     "-d_dg"
    ]
   },
   {
    "label": "γ + L",
    "phases": [
     "γ",
     "L"
    ],
    "poly": [
     [
      4.0,
      1514
     ],
     [
      4.4,
      1514
     ],
     "liq_g",
     "-sol_g"
    ]
   },
   {
    "label": "L + γ",
    "phases": [
     "L",
     "γ"
    ],
    "poly": [
     "liq_r",
     "-sol_r"
    ]
   },
   {
    "label": "γ",
    "phases": [
     "γ"
    ],
    "poly": [
     [
      0,
      1394
     ],
     "-g_dg",
     "sol_g",
     "sol_r",
     [
      100,
      400
     ],
     [
      87,
      400
     ],
     "-ord",
     [
      48,
      400
     ],
     "-g_ag"
    ]
   },
   {
    "label": "FeNi₃",
    "phases": [
     "FeNi₃"
    ],
    "poly": [
     "ord"
    ]
   },
   {
    "label": "α + γ",
    "phases": [
     "α",
     "γ"
    ],
    "poly": [
     "a_ag",
     [
      48,
      400
     ],
     "-g_ag"
    ]
   },
   {
    "label": "α",
    "phases": [
     "α"
    ],
    "poly": [
     "a_ag",
     [
      0,
      400
     ]
    ]
   }
  ],
  "invariants": [
   {
    "T": 1514,
    "type": "peritectic",
    "x": [
     3.5,
     4.0,
     4.4
    ],
    "reaction": "δ + L ⇌ γ"
   },
   {
    "T": 1436,
    "type": "congruent",
    "x": [
     68,
     68,
     68
    ],
    "reaction": "L ⇌ γ"
   },
   {
    "T": 517,
    "type": "congruent",
    "x": [
     75.9,
     75.9,
     75.9
    ],
    "reaction": "γ ⇌ FeNi₃"
   }
  ]
 }
}

File: modules/werkstoffe/werk/data/diagrams/mg-al.json
{
  "quellen": {
    "al-mg_murray1982": {
      "type": "article",
      "authors": "Murray, J. L.",
      "title": "The Al-Mg (Aluminum-Magnesium) System",
      "container": "Bulletin of Alloy Phase Diagrams",
      "year": "1982",
      "volume": "3",
      "pages": "60-74",
      "note": "Angaben nicht am Original geprüft"
    }
  },
  "system": {
    "id": "mg-al",
    "name": "Mg–Al (Mg-reiche Seite)",
    "name_en": "Mg–Al (Mg-rich side)",
    "A": "Mg",
    "B": "Al",
    "gruppe": "mg",
    "x_label": "Aluminium [Gew.-%]",
    "x_label_en": "Aluminium [wt%]",
    "xlim": [0, 50],
    "Tlim": [100, 700],
    "q": ["al-mg_murray1982", "massalski1990"],
    "hinweis": "Zitiert (Murray 1982): Schmelzpunkt Mg 650 °C; Eutektikum L ⇌ (Mg) + γ bei 437 °C mit L ≈ 32,3 Gew.-% Al, (Mg) 12,7 Gew.-% Al (grösste Löslichkeit) und γ (Mg₁₇Al₁₂) ab ≈ 42 Gew.-% Al; γ schmilzt kongruent bei 462 °C. Liquidus, Solidus und Solvus zwischen diesen Eckwerten sind dem bewerteten Diagramm nachgezeichnet bzw. die Solvuslinie als Arrhenius-Kurve gelegt: schematisch, nicht zum genauen Ablesen von Löslichkeiten. Vereinfacht: das nur wenige K hohe Gebiet L + γ rechts vom Schmelzmaximum von γ ist weggelassen (γ grenzt dort direkt an L); die Al-reichere Seite (β, Eutektikum L ⇌ γ + β) siehe Al–Mg.",
    "hinweis_en": "Cited (Murray 1982): melting point of Mg 650 °C; eutectic L ⇌ (Mg) + γ at 437 °C with L ≈ 32.3 wt% Al, (Mg) 12.7 wt% Al (maximum solubility) and γ (Mg₁₇Al₁₂) from ≈ 42 wt% Al; γ melts congruently at 462 °C. Liquidus, solidus and solvus between these key values are traced from the assessed diagram, the solvus as an Arrhenius curve: schematic, not for reading solubilities precisely. Simplified: the L + γ field only a few K high to the right of the melting maximum of γ is omitted (γ borders directly on L there); for the Al-richer side (β, eutectic L ⇌ γ + β) see Al–Mg.",
    "points": [
      {
        "x": 0,
        "T": 650,
        "label": "Mg schmilzt",
        "label_en": "Mg melts"
      },
      {
        "x": 12.7,
        "T": 437,
        "label": "grösste Löslichkeit von Al in (Mg)",
        "label_en": "maximum solubility of Al in (Mg)"
      },
      {
        "x": 32.3,
        "T": 437,
        "label": "Eutektikum",
        "label_en": "Eutectic"
      },
      {
        "x": 42.0,
        "T": 437,
        "label": "γ (Mg₁₇Al₁₂)"
      },
      {
        "x": 44,
        "T": 462,
        "label": "γ schmilzt (kongruent)",
        "label_en": "γ melts (congruently)"
      }
    ],
    "curves": {
      "liq": {
        "kind": "liquidus",
        "pts": [[0, 650], [3, 635], [6, 619], [9, 603], [12, 585], [15, 566], [18, 546], [21, 525], [24, 503], [27, 480], [30, 455], [32.3, 437]]
      },
      "sol": {
        "kind": "solidus",
        "pts": [[0, 650.0], [1.5, 627.2], [3, 603.8], [4.5, 579.7], [6, 555.0], [7.5, 529.7], [9, 503.7], [10.5, 477.1], [12, 449.9], [12.7, 437]]
      },
      "solv": {
        "kind": "solvus",
        "pts": [[12.7, 437], [11.33, 410], [9.87, 380], [8.49, 350], [7.19, 320], [5.98, 290], [4.87, 260], [3.87, 230], [2.99, 200], [2.23, 170], [1.59, 140], [1.24, 120], [0.937, 100]]
      },
      "liqG": {
        "kind": "liquidus",
        "pts": [[32.3, 437], [34.5, 444.5], [37, 451], [39.5, 456], [42, 460], [44, 462]]
      },
      "solG": {
        "kind": "solidus",
        "pts": [[42.0, 437], [42.6, 446], [43.3, 455], [44, 462]]
      },
      "topG": {
        "kind": "liquidus",
        "pts": [[44, 462], [46, 461.6], [48, 460.8], [50, 460]]
      }
    },
    "regions": [
      {
        "label": "L",
        "phases": ["L"],
        "poly": [[0, 700], [50, 700], [50, 460], "-topG", "-liqG", "-liq"]
      },
      {
        "label": "(Mg) + L",
        "phases": ["(Mg)", "L"],
        "poly": ["liq", [12.7, 437], "-sol"]
      },
      {
        "label": "L + γ",
        "phases": ["L", "γ"],
        "poly": ["liqG", "-solG"]
      },
      {
        "label": "(Mg)",
        "phases": ["(Mg)"],
        "poly": ["sol", "solv", [0, 100]]
      },
      {
        "label": "(Mg) + γ",
        "phases": ["(Mg)", "γ"],
        "poly": [[12.7, 437], [42.0, 437], [42.5, 100], "-solv"]
      },
      {
        "label": "γ",
        "phases": ["γ"],
        "poly": ["solG", "topG", [50, 100], [42.5, 100]]
      }
    ],
    "invariants": [
      {
        "T": 437,
        "type": "eutectic",
        "x": [12.7, 32.3, 42.0],
        "reaction": "L ⇌ (Mg) + γ",
        "constituents": ["primäres (Mg)", "Eutektikum ((Mg) + γ)", "primäres γ"],
        "constituents_en": ["primary (Mg)", "eutectic ((Mg) + γ)", "primary γ"],
        "morph": "divorced"
      }
    ]
  }
}

File: modules/werkstoffe/werk/data/diagrams/mg-pb.json
{
 "quellen": {
  "mg-pb_nayebhashemi1988": {
   "type": "book",
   "authors": "Nayeb-Hashemi, A. A.; Clark, J. B. (Hrsg.)",
   "title": "Phase Diagrams of Binary Magnesium Alloys",
   "container": "ASM International, Metals Park (OH)",
   "year": "1988",
   "note": "Angaben nicht am Original geprüft"
  }
 },
 "system": {
  "id": "mg-pb",
  "name": "Mg–Pb",
  "name_en": "Mg–Pb",
  "A": "Mg",
  "B": "Pb",
  "gruppe": "lehre",
  "x_label": "Blei [Gew.-%]",
  "x_label_en": "Lead [wt%]",
  "xlim": [
   0,
   100
  ],
  "Tlim": [
   100,
   700
  ],
  "q": [
   "mg-pb_nayebhashemi1988",
   "massalski1990",
   "callister"
  ],
  "hinweis": "x = Gew.-% Pb (A = Mg, B = Pb). Zitiert: Schmelzpunkte Mg 650 °C und Pb 327,5 °C; intermetallische Phase Mg₂Pb (81,0 Gew.-% Pb, 33,3 At.-%) schmilzt kongruent bei 550 °C; Eutektikum L ⇌ (Mg) + Mg₂Pb bei 466 °C und ≈ 67 Gew.-% Pb, maximale Löslichkeit von Pb in (Mg) ≈ 41,7 Gew.-% (7,75 At.-%); Eutektikum L ⇌ Mg₂Pb + (Pb) bei ≈ 248 °C und ≈ 97 Gew.-% Pb. Die Löslichkeit von Mg in (Pb) ist klein (hier ≈ 0,4 Gew.-% angesetzt, Wert unsicher). Mg₂Pb ist als Strichphase (senkrechte Linie) gezeichnet. Kurvenpunkte zwischen den Stützstellen und der Solvus von (Mg) unter 466 °C sind aus dem bewerteten Diagramm abgelesen und geglättet (schematisch).",
  "hinweis_en": "x = wt% Pb (A = Mg, B = Pb). Cited: melting points Mg 650 °C and Pb 327.5 °C; intermetallic Mg₂Pb (81.0 wt% Pb, 33.3 at%) melts congruently at 550 °C; eutectic L ⇌ (Mg) + Mg₂Pb at 466 °C and ≈ 67 wt% Pb, maximum solubility of Pb in (Mg) ≈ 41.7 wt% (7.75 at%); eutectic L ⇌ Mg₂Pb + (Pb) at ≈ 248 °C and ≈ 97 wt% Pb. The solubility of Mg in (Pb) is small (≈ 0.4 wt% assumed here, uncertain). Mg₂Pb is drawn as a line compound (vertical line). Curve points between these values and the (Mg) solvus below 466 °C are read from the assessed diagram and smoothed (schematic).",
  "points": [
   {
    "x": 0,
    "T": 650,
    "label": "Mg schmilzt",
    "label_en": "Mg melts"
   },
   {
    "x": 100,
    "T": 327.5,
    "label": "Pb schmilzt",
    "label_en": "Pb melts"
   },
   {
    "x": 81.0,
    "T": 550,
    "label": "Mg₂Pb schmilzt kongruent",
    "label_en": "Mg₂Pb melts congruently"
   },
   {
    "x": 66.8,
    "T": 466,
    "label": "Eutektikum",
    "label_en": "Eutectic"
   },
   {
    "x": 97.0,
    "T": 248,
    "label": "Eutektikum",
    "label_en": "Eutectic"
   },
   {
    "x": 41.7,
    "T": 466
   },
   {
    "x": 99.6,
    "T": 248
   }
  ],
  "curves": {
   "liqMg": {
    "kind": "liquidus",
    "pts": [
     [
      0,
      650
     ],
     [
      8,
      642
     ],
     [
      16,
      632
     ],
     [
      24,
      620
     ],
     [
      32,
      605
     ],
     [
      40,
      586
     ],
     [
      47,
      565
     ],
     [
      53,
      543
     ],
     [
      58,
      522
     ],
     [
      62,
      502
     ],
     [
      64.5,
      487
     ],
     [
      66.8,
      466
     ]
    ]
   },
   "solMg": {
    "kind": "solidus",
    "pts": [
     [
      0,
      650
     ],
     [
      5,
      637
     ],
     [
      10,
      623
     ],
     [
      15,
      608
     ],
     [
      20,
      592
     ],
     [
      25,
      574
     ],
     [
      30,
      553
     ],
     [
      35,
      528
     ],
     [
      38.5,
      503
     ],
     [
      41.7,
      466
     ]
    ]
   },
   "solvMg": {
    "kind": "solvus",
    "pts": [
     [
      41.7,
      466
     ],
     [
      39.5,
      430
     ],
     [
      36.5,
      390
     ],
     [
      33,
      350
     ],
     [
      29,
      310
     ],
     [
      25,
      270
     ],
     [
      20.5,
      230
     ],
     [
      16.5,
      190
     ],
     [
      13,
      150
     ],
     [
      10.5,
      120
     ],
     [
      9,
      100
     ]
    ]
   },
   "liqM1": {
    "kind": "liquidus",
    "pts": [
     [
      66.8,
      466
     ],
     [
      68.5,
      483
     ],
     [
      70.5,
      500
     ],
     [
      72.5,
      514
     ],
     [
      74.5,
      527
     ],
     [
      76.5,
      538
     ],
     [
      78.5,
      545.5
     ],
     [
      81.0,
      550
     ]
    ]
   },
   "liqM2": {
    "kind": "liquidus",
    "pts": [
     [
      81.0,
      550
     ],
     [
      83,
      547.5
     ],
     [
      85,
      541
     ],
     [
      87,
      530
     ],
     [
      89,
      513
     ],
     [
      90.5,
      495
     ],
     [
      92,
      472
     ],
     [
      93.3,
      446
     ],
     [
      94.4,
      418
     ],
     [
      95.3,
      387
     ],
     [
      96,
      350
     ],
     [
      96.5,
      312
     ],
     [
      96.8,
      280
     ],
     [
      97.0,
      248
     ]
    ]
   },
   "liqPb": {
    "kind": "liquidus",
    "pts": [
     [
      97.0,
      248
     ],
     [
      97.5,
      263
     ],
     [
      98,
      277
     ],
     [
      98.5,
      291
     ],
     [
      99,
      304
     ],
     [
      99.5,
      316
     ],
     [
      100,
      327.5
     ]
    ]
   },
   "solPb": {
    "kind": "solidus",
    "pts": [
     [
      99.6,
      248
     ],
     [
      100,
      327.5
     ]
    ],
    "smooth": false
   },
   "solvPb": {
    "kind": "solvus",
    "pts": [
     [
      99.6,
      248
     ],
     [
      99.8,
      100
     ]
    ],
    "smooth": false
   },
   "mg2pb": {
    "kind": "other",
    "pts": [
     [
      81.0,
      100
     ],
     [
      81.0,
      550
     ]
    ],
    "smooth": false
   }
  },
  "regions": [
   {
    "label": "L",
    "phases": [
     "L"
    ],
    "poly": [
     [
      0,
      700
     ],
     [
      100,
      700
     ],
     "-liqPb",
     "-liqM2",
     "-liqM1",
     "-liqMg"
    ]
   },
   {
    "label": "(Mg)",
    "phases": [
     "(Mg)"
    ],
    "poly": [
     [
      0,
      650
     ],
     "solMg",
     "solvMg",
     [
      0,
      100
     ]
    ]
   },
   {
    "label": "(Mg) + L",
    "phases": [
     "(Mg)",
     "L"
    ],
    "poly": [
     "liqMg",
     [
      41.7,
      466
     ],
     "-solMg"
    ]
   },
   {
    "label": "(Mg) + Mg₂Pb",
    "phases": [
     "(Mg)",
     "Mg₂Pb"
    ],
    "poly": [
     [
      41.7,
      466
     ],
     [
      81.0,
      466
     ],
     [
      81.0,
      100
     ],
     [
      9,
      100
     ],
     "-solvMg"
    ]
   },
   {
    "label": "L + Mg₂Pb",
    "phases": [
     "L",
     "Mg₂Pb"
    ],
    "poly": [
     "liqM1",
     [
      81.0,
      466
     ]
    ]
   },
   {
    "label": "Mg₂Pb + L",
    "phases": [
     "Mg₂Pb",
     "L"
    ],
    "poly": [
     "liqM2",
     [
      81.0,
      248
     ]
    ]
   },
   {
    "label": "Mg₂Pb + (Pb)",
    "phases": [
     "Mg₂Pb",
     "(Pb)"
    ],
    "poly": [
     [
      81.0,
      248
     ],
     [
      99.6,
      248
     ],
     "solvPb",
     [
      81.0,
      100
     ]
    ]
   },
   {
    "label": "L + (Pb)",
    "phases": [
     "L",
     "(Pb)"
    ],
    "poly": [
     "liqPb",
     "-solPb"
    ]
   },
   {
    "label": "(Pb)",
    "phases": [
     "(Pb)"
    ],
    "poly": [
     "solPb",
     [
      100,
      100
     ],
     [
      99.8,
      100
     ],
     "-solvPb"
    ]
   }
  ],
  "invariants": [
   {
    "T": 550,
    "type": "congruent",
    "x": [
     81.0,
     81.0,
     81.0
    ],
    "reaction": "L ⇌ Mg₂Pb"
   },
   {
    "T": 466,
    "type": "eutectic",
    "x": [
     41.7,
     66.8,
     81.0
    ],
    "reaction": "L ⇌ (Mg) + Mg₂Pb",
    "constituents": [
     "primäres (Mg)",
     "Eutektikum",
     "primäres Mg₂Pb"
    ],
    "constituents_en": [
     "primary (Mg)",
     "eutectic",
     "primary Mg₂Pb"
    ],
    "morph": "lamellar"
   },
   {
    "T": 248,
    "type": "eutectic",
    "x": [
     81.0,
     97.0,
     99.6
    ],
    "reaction": "L ⇌ Mg₂Pb + (Pb)",
    "constituents": [
     "primäres Mg₂Pb",
     "Eutektikum",
     "primäres (Pb)"
    ],
    "constituents_en": [
     "primary Mg₂Pb",
     "eutectic",
     "primary (Pb)"
    ],
    "morph": "rod"
   }
  ]
 }
}
