Repository: TinkerLayer/FolioLab

# Werkstoffe (materials)

Materials science and engineering in one page: choosing materials, crystallography and XRD, phase diagrams and steel,
and the mechanics and lab data of a materials lab (laminates, fatigue, Weibull, fracture, hardness, corrosion, creep).
Every value and every equation has a source; anything that is computed or drawn schematically, rather than measured,
says so in the page, the figure and the report.

Module version: see `module.json` (currently 0.1.0). Methods, formulas, defaults, limits and test references:
[docs/methods/werkstoffe.md](../../docs/methods/werkstoffe.md).

File: modules/werkstoffe/werk/data/diagrams/mgo-al2o3.json
{
 "quellen": {
  "mgo-al2o3_hallstedt1992": {
   "type": "article",
   "authors": "Hallstedt, B.",
   "title": "Thermodynamic assessment of the system MgO–Al₂O₃",
   "container": "Journal of the American Ceramic Society",
   "year": "1992",
   "volume": "75",
   "pages": "1497–1507",
   "note": "Angaben nicht am Original geprüft"
  },
  "mgo-al2o3_alper1962": {
   "type": "article",
   "authors": "Alper, A. M.; McNally, R. N.; Ribbe, P. H.; Doman, R. C.",
   "title": "The system MgO–MgAl₂O₄",
   "container": "Journal of the American Ceramic Society",
   "year": "1962",
   "volume": "45",
   "pages": "263–268",
   "note": "Angaben nicht am Original geprüft"
  }
 },
 "system": {
  "id": "mgo-al2o3",
  "name": "MgO–Al₂O₃",
  "name_en": "MgO–Al₂O₃",
  "A": "MgO",
  "B": "Al₂O₃",
  "gruppe": "keramik",
  "x_label": "Al₂O₃ [Gew.-%]",
  "x_label_en": "Al₂O₃ [wt%]",
  "xlim": [
   0,
   100
  ],
  "Tlim": [
   1400,
   2900
  ],
  "q": [
   "mgo-al2o3_hallstedt1992",
   "mgo-al2o3_alper1962",
   "callister",
   "crc97"
  ],
  "hinweis": "x = Gew.-% Al₂O₃ (A = MgO, B = Al₂O₃). Zitiert: Schmelzpunkte MgO ≈ 2825 °C und Al₂O₃ 2054 °C; Spinell MgAl₂O₄ (71,7 Gew.-% Al₂O₃) schmilzt kongruent bei ≈ 2105 °C; Eutektikum Periklas + Spinell bei ≈ 1995 °C, Eutektikum Spinell + Korund bei ≈ 1925 °C. Die Zusammensetzungen an den Eutektika (≈ 55 bzw. ≈ 92 Gew.-%), die Grenzen der Mischkristalle (MgO bis ≈ 15 Gew.-% Al₂O₃, Spinell ≈ 64–85 Gew.-% bei hoher Temperatur, zur Stöchiometrie hin enger werdend) und alle Kurvenpunkte sind aus den bewerteten Diagrammen abgelesen und gerundet (schematisch; die Literaturwerte streuen, die Spinell-Schmelztemperatur wird zwischen 2105 und 2135 °C angegeben). Vereinfacht: Löslichkeit von MgO in Korund vernachlässigt.",
  "hinweis_en": "x = wt% Al₂O₃ (A = MgO, B = Al₂O₃). Cited: melting points MgO ≈ 2825 °C and Al₂O₃ 2054 °C; spinel MgAl₂O₄ (71.7 wt% Al₂O₃) melts congruently at ≈ 2105 °C; eutectic periclase + spinel at ≈ 1995 °C, eutectic spinel + corundum at ≈ 1925 °C. Eutectic compositions (≈ 55 and ≈ 92 wt%), solid-solution limits (MgO up to ≈ 15 wt% Al₂O₃, spinel ≈ 64–85 wt% at high temperature, narrowing towards stoichiometry) and all curve points are read from the assessed diagrams and rounded (schematic; literature values scatter, the spinel melting point is given between 2105 and 2135 °C). Simplified: solubility of MgO in corundum neglected.",
  "points": [
   {
    "x": 0,
    "T": 2825,
    "label": "MgO schmilzt",
    "label_en": "MgO melts"
   },
   {
    "x": 100,
    "T": 2054,
    "label": "Al₂O₃ schmilzt",
    "label_en": "Al₂O₃ melts"
   },
   {
    "x": 71.7,
    "T": 2105,
    "label": "Spinell schmilzt",
    "label_en": "Spinel melts"
   },
   {
    "x": 55,
    "T": 1995,
    "label": "Eutektikum",
    "label_en": "Eutectic"
   },
   {
    "x": 92,
    "T": 1925,
    "label": "Eutektikum",
    "label_en": "Eutectic"
   },
   {
    "x": 15,
    "T": 1995
   },
   {
    "x": 64,
    "T": 1995
   },
   {
    "x": 85,
    "T": 1925
   }
  ],
  "curves": {
   "liqMg": {
    "kind": "liquidus",
    "pts": [
     [
      0,
      2825
     ],
     [
      5,
      2745
     ],
     [
      10,
      2662
     ],
     [
      15,
      2577
     ],
     [
      20,
      2492
     ],
     [
      25,
      2407
     ],
     [
      30,
      2324
     ],
     [
      35,
      2243
     ],
     [
      40,
      2165
     ],
     [
      45,
      2093
     ],
     [
      50,
      2034
     ],
     [
      55,
      1995
     ]
    ]
   },
   "solMg": {
    "kind": "solidus",
    "pts": [
     [
      0,
      2825
     ],
     [
      2,
      2700
     ],
     [
      4,
      2580
     ],
     [
      6,
      2465
     ],
     [
      8,
      2355
     ],
     [
      10,
      2250
     ],
     [
      12,
      2150
     ],
     [
      13.5,
      2070
     ],
     [
      15,
      1995
     ]
    ]
   },
   "solvMg": {
    "kind": "solvus",
    "pts": [
     [
      15,
      1995
     ],
     [
      13,
      1900
     ],
     [
      11,
      1800
     ],
     [
      9,
      1700
     ],
     [
      7.2,
      1600
     ],
     [
      5.6,
      1500
     ],
     [
      4.2,
      1400
     ]
    ]
   },
   "liqS1": {
    "kind": "liquidus",
    "pts": [
     [
      55,
      1995
     ],
     [
      58,
      2030
     ],
     [
      61,
      2058
     ],
     [
      64,
      2079
     ],
     [
      67,
      2094
     ],
     [
      69.5,
      2102
     ],
     [
      71.7,
      2105
     ]
    ]
   },
   "solS1": {
    "kind": "solidus",
    "pts": [
     [
      64,
      1995
     ],
     [
      65.5,
      2040
     ],
     [
      67.5,
      2075
     ],
     [
      69.5,
      2096
     ],
     [
      71.7,
      2105
     ]
    ]
   },
   "liqS2": {
    "kind": "liquidus",
    "pts": [
     [
      71.7,
      2105
     ],
     [
      74,
      2102
     ],
     [
      77,
      2093
     ],
     [
      80,
      2077
     ],
     [
      83,
      2055
     ],
     [
      86,
      2026
     ],
     [
      89,
      1980
     ],
     [
      92,
      1925
     ]
    ]
   },
   "solS2": {
    "kind": "solidus",
    "pts": [
     [
      71.7,
      2105
     ],
     [
      74,
      2098
     ],
     [
      76.5,
      2080
     ],
     [
      79,
      2053
     ],
     [
      81.5,
      2015
     ],
     [
      83.5,
      1970
     ],
     [
      85,
      1925
     ]
    ]
   },
   "solvS1": {
    "kind": "solvus",
    "pts": [
     [
      64,
      1995
     ],
     [
      65.5,
      1900
     ],
     [
      67,
      1800
     ],
     [
      68.3,
      1700
     ],
     [
      69.5,
      1600
     ],
     [
      70.5,
      1500
     ],
     [
      71.2,
      1400
     ]
    ]
   },
   "solvS2": {
    "kind": "solvus",
    "pts": [
     [
      85,
      1925
     ],
     [
      83.5,
      1850
     ],
     [
      81.5,
      1750
     ],
     [
      79.5,
      1650
     ],
     [
      77.5,
      1550
     ],
     [
      75.8,
      1470
     ],
     [
      74.8,
      1400
     ]
    ]
   },
   "liqAl": {
    "kind": "liquidus",
    "pts": [
     [
      92,
      1925
     ],
     [
      93.5,
      1952
     ],
     [
      95,
      1980
     ],
     [
      96.5,
      2006
     ],
     [
      98,
      2030
     ],
     [
      100,
      2054
     ]
    ]
   }
  },
  "regions": [
   {
    "label": "L",
    "phases": [
     "L"
    ],
    "poly": [
     [
      0,
      2900
     ],
     [
      100,
      2900
     ],
     "-liqAl",
     "-liqS2",
     "-liqS1",
     "-liqMg"
    ]
   },
   {
    "label": "MgO (ss) + L",
    "phases": [
     "MgO (ss)",
     "L"
    ],
    "poly": [
     "liqMg",
     [
      15,
      1995
     ],
     "-solMg"
    ]
   },
   {
    "label": "MgO (ss)",
    "phases": [
     "MgO (ss)"
    ],
    "poly": [
     "solMg",
     "solvMg",
     [
      0,
      1400
     ]
    ]
   },
   {
    "label": "MgO (ss) + Spinell (ss)",
    "phases": [
     "MgO (ss)",
     "Spinell (ss)"
    ],
    "poly": [
     [
      15,
      1995
     ],
     [
      64,
      1995
     ],
     "solvS1",
     [
      4.2,
      1400
     ],
     "-solvMg"
    ]
   },
   {
    "label": "L + Spinell (ss)",
    "phases": [
     "L",
     "Spinell (ss)"
    ],
    "poly": [
     "liqS1",
     "-solS1"
    ]
   },
   {
    "label": "Spinell (ss)",
    "phases": [
     "Spinell (ss)"
    ],
    "poly": [
     "solS1",
     "solS2",
     "solvS2",
     [
      71.2,
      1400
     ],
     "-solvS1"
    ]
   },
   {
    "label": "Spinell (ss) + L",
    "phases": [
     "Spinell (ss)",
     "L"
    ],
    "poly": [
     "liqS2",
     [
      85,
      1925
     ],
     "-solS2"
    ]
   },
   {
    "label": "Spinell (ss) + Korund",
    "phases": [
     "Spinell (ss)",
     "Korund"
    ],
    "poly": [
     [
      85,
      1925
     ],
     [
      100,
      1925
     ],
     [
      100,
      1400
     ],
     "-solvS2"
    ]
   },
   {
    "label": "L + Korund",
    "phases": [
     "L",
     "Korund"
    ],
    "poly": [
     "liqAl",
     [
      100,
      1925
     ]
    ]
   }
  ],
  "invariants": [
   {
    "T": 2105,
    "type": "congruent",
    "x": [
     71.7,
     71.7,
     71.7
    ],
    "reaction": "L ⇌ MgAl₂O₄"
   },
   {
    "T": 1995,
    "type": "eutectic",
    "x": [
     15,
     55,
     64
    ],
    "reaction": "L ⇌ MgO (ss) + Spinell (ss)",
    "constituents": [
     "primärer Periklas",
     "Eutektikum",
     "primärer Spinell"
    ],
    "constituents_en": [
     "primary periclase",
     "eutectic",
     "primary spinel"
    ],
    "morph": "faceted"
   },
   {
    "T": 1925,
    "type": "eutectic",
    "x": [
     85,
     92,
     100
    ],
    "reaction": "L ⇌ Spinell (ss) + Korund",
    "constituents": [
     "primärer Spinell",
     "Eutektikum",
     "primärer Korund"
    ],
    "constituents_en": [
     "primary spinel",
     "eutectic",
     "primary corundum"
    ],
    "morph": "faceted"
   }
  ]
 }
}

File: modules/werkstoffe/werk/data/diagrams/ni-cr.json
{
 "quellen": {
  "asm3_2016": {
   "type": "book",
   "authors": "Okamoto, H.; Schlesinger, M. E.; Mueller, E. M. (Hrsg.)",
   "title": "ASM Handbook, Vol. 3: Alloy Phase Diagrams",
   "container": "ASM International, Materials Park (OH)",
   "year": "2016",
   "note": "Angaben nicht am Original geprüft"
  },
  "ni-cr_nash1986": {
   "type": "article",
   "authors": "Nash, P.",
   "title": "The Cr-Ni (chromium-nickel) system",
   "container": "Bulletin of Alloy Phase Diagrams",
   "year": "1986",
   "volume": "7",
   "pages": "466-476",
   "note": "Angaben nicht am Original geprüft"
  }
 },
 "system": {
  "id": "ni-cr",
  "name": "Ni–Cr",
  "name_en": "Ni–Cr",
  "A": "Ni",
  "B": "Cr",
  "gruppe": "ni",
  "x_label": "Chrom [Gew.-%]",
  "x_label_en": "Chromium [wt%]",
  "xlim": [
   0,
   100
  ],
  "Tlim": [
   400,
   1900
  ],
  "q": [
   "ni-cr_nash1986",
   "massalski1990",
   "asm3_2016"
  ],
  "hinweis": "Grundsystem der Ni-Basislegierungen (Inconel, NiCr 80/20). Literaturwerte (Nash 1986; Massalski 1990): Ni schmilzt bei 1455 °C, Cr bei 1863 °C; Eutektikum L ⇌ γ + α bei 1345 °C, Schmelze ≈ 51 Gew.-% Cr (≈ 49 % Ni), grösste Löslichkeit von Cr in γ (kfz, Ni) ≈ 47 %, von Ni in α (krz, Cr) ≈ 36 %. Die Kurvenpunkte dazwischen sind dem bewerteten Diagramm nachgezeichnet (schematisch, nicht zum genauen Ablesen von Löslichkeiten). Nicht gezeichnet: Ordnung Ni₂Cr unter ≈ 590 °C.",
  "hinweis_en": "Base system of Ni-base alloys (Inconel, NiCr 80/20). Literature values (Nash 1986; Massalski 1990): Ni melts at 1455 °C, Cr at 1863 °C; eutectic L ⇌ γ + α at 1345 °C, liquid ≈ 51 wt% Cr (≈ 49 % Ni), maximum solubility of Cr in γ (fcc, Ni) ≈ 47 %, of Ni in α (bcc, Cr) ≈ 36 %. Curve points in between are traced from the assessed diagram (schematic, not for reading solubilities precisely). Not drawn: Ni₂Cr ordering below ≈ 590 °C.",
  "points": [
   {
    "x": 0,
    "T": 1455,
    "label": "Ni schmilzt",
    "label_en": "Ni melts"
   },
   {
    "x": 100,
    "T": 1863,
    "label": "Cr schmilzt",
    "label_en": "Cr melts"
   },
   {
    "x": 47,
    "T": 1345,
    "label": "max. Löslichkeit in γ",
    "label_en": "max. solubility in γ"
   },
   {
    "x": 51,
    "T": 1345,
    "label": "Eutektikum",
    "label_en": "Eutectic"
   },
   {
    "x": 64,
    "T": 1345
   }
  ],
  "curves": {
   "liq_l": {
    "kind": "liquidus",
    "pts": [
     [
      0,
      1455
     ],
     [
      10,
      1435
     ],
     [
      20,
      1415
     ],
     [
      30,
      1393
     ],
     [
      40,
      1368
     ],
     [
      46,
      1354
     ],
     [
      51,
      1345
     ]
    ]
   },
   "sol_l": {
    "kind": "solidus",
    "pts": [
     [
      0,
      1455
     ],
     [
      10,
      1425
     ],
     [
      20,
      1401
     ],
     [
      30,
      1381
     ],
     [
      40,
      1362
     ],
     [
      47,
      1345
     ]
    ]
   },
   "liq_r": {
    "kind": "liquidus",
    "pts": [
     [
      51,
      1345
     ],
     [
      55,
      1395
     ],
     [
      60,
      1455
     ],
     [
      65,
      1510
     ],
     [
      70,
      1560
     ],
     [
      80,
      1660
     ],
     [
      90,
      1765
     ],
     [
      100,
      1863
     ]
    ]
   },
   "sol_r": {
    "kind": "solidus",
    "pts": [
     [
      64,
      1345
     ],
     [
      67,
      1410
     ],
     [
      70,
      1465
     ],
     [
      75,
      1540
     ],
     [
      80,
      1610
     ],
     [
      90,
      1745
     ],
     [
      100,
      1863
     ]
    ]
   },
   "solv_g": {
    "kind": "solvus",
    "pts": [
     [
      47,
      1345
     ],
     [
      46,
      1300
     ],
     [
      44.6,
      1200
     ],
     [
      42.8,
      1100
     ],
     [
      41,
      1000
     ],
     [
      39.3,
      900
     ],
     [
      37.7,
      800
     ],
     [
      36.3,
      700
     ],
     [
      35.1,
      600
     ],
     [
      34.1,
      500
     ],
     [
      33.3,
      400
     ]
    ]
   },
   "solv_a": {
    "kind": "solvus",
    "pts": [
     [
      64,
      1345
     ],
     [
      65.8,
      1300
     ],
     [
      69.3,
      1200
     ],
     [
      73.2,
      1100
     ],
     [
      77.3,
      1000
     ],
     [
      81.5,
      900
     ],
     [
      85.6,
      800
     ],
     [
      89.4,
      700
     ],
     [
      92.7,
      600
     ],
     [
      95.3,
      500
     ],
     [
      97.2,
      400
     ]
    ]
   }
  },
  "regions": [
   {
    "label": "L",
    "phases": [
     "L"
    ],
    "poly": [
     [
      0,
      1900
     ],
     [
      100,
      1900
     ],
     [
      100,
      1863
     ],
     "-liq_r",
     "-liq_l"
    ]
   },
   {
    "label": "γ + L",
    "phases": [
     "γ",
     "L"
    ],
    "poly": [
     "liq_l",
     [
      47,
      1345
     ],
     "-sol_l"
    ]
   },
   {
    "label": "L + α",
    "phases": [
     "L",
     "α"
    ],
    "poly": [
     [
      51,
      1345
     ],
     "liq_r",
     "-sol_r"
    ]
   },
   {
    "label": "γ",
    "phases": [
     "γ"
    ],
    "poly": [
     "sol_l",
     "solv_g",
     [
      0,
      400
     ]
    ]
   },
   {
    "label": "α",
    "phases": [
     "α"
    ],
    "poly": [
     [
      64,
      1345
     ],
     "sol_r",
     [
      100,
      400
     ],
     [
      97.2,
      400
     ],
     "-solv_a"
    ]
   },
   {
    "label": "γ + α",
    "phases": [
     "γ",
     "α"
    ],
    "poly": [
     [
      47,
      1345
     ],
     [
      64,
      1345
     ],
     "solv_a",
     [
      33.3,
      400
     ],
     "-solv_g"
    ]
   }
  ],
  "invariants": [
   {
    "T": 1345,
    "type": "eutectic",
    "x": [
     47,
     51,
     64
    ],
    "reaction": "L ⇌ γ + α",
    "morph": "lamellar",
    "constituents": [
     "primäres γ (Ni)",
     "Eutektikum (γ + α)",
     "primäres α (Cr)"
    ],
    "constituents_en": [
     "primary γ (Ni)",
     "eutectic (γ + α)",
     "primary α (Cr)"
    ]
   }
  ]
 }
}

File: modules/werkstoffe/werk/data/diagrams/pb-sn.json
{
 "quellen": {
  "pb-sn_karakaya1988": {
   "type": "article",
   "authors": "Karakaya, I.; Thompson, W. T.",
   "title": "The Pb-Sn (lead-tin) system",
   "container": "Bulletin of Alloy Phase Diagrams",
   "year": "1988",
   "volume": "9",
   "pages": "144-152",
   "note": "Angaben nicht am Original geprüft"
  }
 },
 "system": {
  "id": "pb-sn",
  "name": "Pb–Sn",
  "name_en": "Pb–Sn",
  "A": "Pb",
  "B": "Sn",
  "gruppe": "lot",
  "x_label": "Zinn [Gew.-%]",
  "x_label_en": "Tin [wt%]",
  "xlim": [
   0,
   100
  ],
  "Tlim": [
   0,
   350
  ],
  "q": [
   "callister",
   "massalski1990",
   "pb-sn_karakaya1988"
  ],
  "hinweis": "Weichlote. Literaturwerte (Karakaya & Thompson 1988; Massalski 1990; Callister): Pb schmilzt bei 327,5 °C, Sn bei 231,9 °C; Eutektikum L ⇌ α + β bei 183 °C und 61,9 Gew.-% Sn, grösste Löslichkeit von Sn in α (Pb) 18,3 %, von Pb in β (Sn) 2,2 %. Die Kurvenpunkte dazwischen sind dem bewerteten Diagramm und den Schmelzbereichen genormter Lote nachgezeichnet (z. B. Sn40Pb60 Liquidus ≈ 235 °C; bei 150 °C α ≈ 11 % Sn wie Callister, Beispiel 9.2); schematisch. Nicht gezeichnet: β-Sn → α-Sn (13 °C).",
  "hinweis_en": "Soft solders. Literature values (Karakaya & Thompson 1988; Massalski 1990; Callister): Pb melts at 327.5 °C, Sn at 231.9 °C; eutectic L ⇌ α + β at 183 °C and 61.9 wt% Sn, maximum solubility of Sn in α (Pb) 18.3 %, of Pb in β (Sn) 2.2 %. Curve points in between are traced from the assessed diagram and the melting ranges of standard solders (e.g. Sn40Pb60 liquidus ≈ 235 °C; at 150 °C α ≈ 11 % Sn as in Callister, Example 9.2); schematic. Not drawn: β-Sn → α-Sn (13 °C).",
  "points": [
   {
    "x": 0,
    "T": 327.5,
    "label": "Pb schmilzt",
    "label_en": "Pb melts"
   },
   {
    "x": 100,
    "T": 231.9,
    "label": "Sn schmilzt",
    "label_en": "Sn melts"
   },
   {
    "x": 18.3,
    "T": 183
   },
   {
    "x": 61.9,
    "T": 183,
    "label": "Eutektikum",
    "label_en": "Eutectic"
   },
   {
    "x": 97.8,
    "T": 183
   }
  ],
  "curves": {
   "liq_a": {
    "kind": "liquidus",
    "pts": [
     [
      0,
      327.5
     ],
     [
      5,
      315
     ],
     [
      10,
      302
     ],
     [
      15,
      291
     ],
     [
      20,
      279
     ],
     [
      25,
      267.5
     ],
     [
      30,
      256
     ],
     [
      35,
      245.5
     ],
     [
      40,
      235
     ],
     [
      45,
      224.5
     ],
     [
      50,
      214
     ],
     [
      55,
      202.5
     ],
     [
      60,
      190
     ],
     [
      61.9,
      183
     ]
    ]
   },
   "sol_a": {
    "kind": "solidus",
    "pts": [
     [
      0,
      327.5
     ],
     [
      2.5,
      316
     ],
     [
      5,
      304
     ],
     [
      7.5,
      288
     ],
     [
      10,
      270
     ],
     [
      12.5,
      250
     ],
     [
      15,
      226
     ],
     [
      17,
      201
     ],
     [
      18.3,
      183
     ]
    ]
   },
   "solv_a": {
    "kind": "solvus",
    "pts": [
     [
      18.3,
      183
     ],
     [
      15.1,
      170
     ],
     [
      12.9,
      160
     ],
     [
      11.0,
      150
     ],
     [
      7.8,
      130
     ],
     [
      5.5,
      110
     ],
     [
      3.9,
      90
     ],
     [
      2.9,
      70
     ],
     [
      2.3,
      50
     ],
     [
      2.04,
      25
     ],
     [
      2.0,
      0
     ]
    ]
   },
   "liq_b": {
    "kind": "liquidus",
    "pts": [
     [
      61.9,
      183
     ],
     [
      65,
      186
     ],
     [
      70,
      191
     ],
     [
      75,
      197
     ],
     [
      80,
      203
     ],
     [
      85,
      209
     ],
     [
      90,
      216
     ],
     [
      95,
      224
     ],
     [
      100,
      231.9
     ]
    ]
   },
   "sol_b": {
    "kind": "solidus",
    "pts": [
     [
      97.8,
      183
     ],
     [
      98.5,
      200
     ],
     [
      99.2,
      215
     ],
     [
      100,
      231.9
     ]
    ]
   },
   "solv_b": {
    "kind": "solvus",
    "pts": [
     [
      97.8,
      183
     ],
     [
      98.0,
      170
     ],
     [
      98.3,
      150
     ],
     [
      98.7,
      120
     ],
     [
      99.1,
      90
     ],
     [
      99.4,
      60
     ],
     [
      99.6,
      30
     ],
     [
      99.7,
      0
     ]
    ]
   }
  },
  "regions": [
   {
    "label": "L",
    "phases": [
     "L"
    ],
    "poly": [
     [
      0,
      350
     ],
     [
      100,
      350
     ],
     [
      100,
      231.9
     ],
     "-liq_b",
     "-liq_a"
    ]
   },
   {
    "label": "α",
    "phases": [
     "α"
    ],
    "poly": [
     "sol_a",
     "solv_a",
     [
      0,
      0
     ]
    ]
   },
   {
    "label": "α + L",
    "phases": [
     "α",
     "L"
    ],
    "poly": [
     "liq_a",
     [
      18.3,
      183
     ],
     "-sol_a"
    ]
   },
   {
    "label": "β",
    "phases": [
     "β"
    ],
    "poly": [
     [
      100,
      231.9
     ],
     [
      100,
      0
     ],
     "-solv_b",
     "sol_b"
    ]
   },
   {
    "label": "β + L",
    "phases": [
     "L",
     "β"
    ],
    "poly": [
     "liq_b",
     "-sol_b"
    ]
   },
   {
    "label": "α + β",
    "phases": [
     "α",
     "β"
    ],
    "poly": [
     [
      18.3,
      183
     ],
     [
      97.8,
      183
     ],
     "solv_b",
     [
      2.0,
      0
     ],
     "-solv_a"
    ]
   }
  ],
  "invariants": [
   {
    "T": 183,
    "type": "eutectic",
    "x": [
     18.3,
     61.9,
     97.8
    ],
    "reaction": "L ⇌ α + β",
    "morph": "lamellar",
    "constituents": [
     "primäres α",
     "Eutektikum (α + β)",
     "primäres β"
    ],
    "constituents_en": [
     "primary α",
     "eutectic (α + β)",
     "primary β"
    ]
   }
  ]
 }
}

File: modules/werkstoffe/werk/data/diagrams/sn-zn.json
{
 "quellen": {
  "sn-zn_moser1985": {
   "type": "article",
   "authors": "Moser, Z.; Dutkiewicz, J.; Gasior, W.; Salawa, J.",
   "title": "The Sn–Zn (Tin-Zinc) System",
   "container": "Bulletin of Alloy Phase Diagrams",
   "year": "1985",
   "volume": "6",
   "pages": "330–334",
   "note": "Angaben nicht am Original geprüft"
  },
  "asm3_2016": {
   "type": "book",
   "authors": "Okamoto, H.; Schlesinger, M. E.; Mueller, E. M. (Hrsg.)",
   "title": "ASM Handbook, Vol. 3: Alloy Phase Diagrams",
   "container": "ASM International, Materials Park (OH)",
   "year": "2016",
   "note": "Angaben nicht am Original geprüft"
  }
 },
 "system": {
  "id": "sn-zn",
  "name": "Sn–Zn",
  "name_en": "Sn–Zn",
  "A": "Sn",
  "B": "Zn",
  "gruppe": "lot",
  "x_label": "Zink [Gew.-%]",
  "x_label_en": "Zinc [wt%]",
  "xlim": [
   0,
   100
  ],
  "Tlim": [
   100,
   450
  ],
  "q": [
   "sn-zn_moser1985",
   "massalski1990",
   "asm3_2016"
  ],
  "hinweis": "x = Gew.-% Zn (A = Sn, B = Zn). Zitiert: Schmelzpunkte Sn 231,9 °C und Zn 419,5 °C, einfaches Eutektikum 198,5 °C bei 8,8 Gew.-% Zn (≈ 14,9 At.-% Zn; Lot Sn91Zn9). Die Randlöslichkeiten sind sehr klein (Zn in (Sn) ≈ 0,3 Gew.-%, Sn in (Zn) ≈ 0,1 Gew.-%, Werte unsicher) und nur angedeutet. Die Liquiduspunkte zwischen den Stützstellen sind aus dem bewerteten Diagramm abgelesen und geglättet (schematisch).",
  "hinweis_en": "x = wt% Zn (A = Sn, B = Zn). Cited: melting points Sn 231.9 °C and Zn 419.5 °C, simple eutectic 198.5 °C at 8.8 wt% Zn (≈ 14.9 at% Zn; solder Sn91Zn9). The terminal solubilities are very small (Zn in (Sn) ≈ 0.3 wt%, Sn in (Zn) ≈ 0.1 wt%, values uncertain) and only indicated. Liquidus points between these values are read from the assessed diagram and smoothed (schematic).",
  "points": [
   {
    "x": 0,
    "T": 231.9,
    "label": "Sn schmilzt",
    "label_en": "Sn melts"
   },
   {
    "x": 100,
    "T": 419.5,
    "label": "Zn schmilzt",
    "label_en": "Zn melts"
   },
   {
    "x": 8.8,
    "T": 198.5,
    "label": "Eutektikum",
    "label_en": "Eutectic"
   },
   {
    "x": 0.3,
    "T": 198.5
   },
   {
    "x": 99.9,
    "T": 198.5
   }
  ],
  "curves": {
   "liqA": {
    "kind": "liquidus",
    "pts": [
     [
      0,
      231.9
     ],
     [
      1,
      228.6
     ],
     [
      2,
      225.2
     ],
     [
      3,
      221.7
     ],
     [
      4,
      218.1
     ],
     [
      5,
      214.4
     ],
     [
      6,
      210.6
     ],
     [
      7,
      206.6
     ],
     [
      8,
      202.2
     ],
     [
      8.8,
      198.5
     ]
    ]
   },
   "liqB": {
    "kind": "liquidus",
    "pts": [
     [
      8.8,
      198.5
     ],
     [
      10,
      206
     ],
     [
      12,
      218
     ],
     [
      15,
      233
     ],
     [
      20,
      254
     ],
     [
      25,
      271
     ],
     [
      30,
      286
     ],
     [
      40,
      311
     ],
     [
      50,
      332
     ],
     [
      60,
      350
     ],
     [
      70,
      367
     ],
     [
      80,
      384
     ],
     [
      90,
      401
     ],
     [
      100,
      419.5
     ]
    ]
   },
   "solA": {
    "kind": "solidus",
    "pts": [
     [
      0,
      231.9
     ],
     [
      0.3,
      198.5
     ]
    ],
    "smooth": false
   },
   "solvA": {
    "kind": "solvus",
    "pts": [
     [
      0.3,
      198.5
     ],
     [
      0.08,
      100
     ]
    ],
    "smooth": false
   },
   "solB": {
    "kind": "solidus",
    "pts": [
     [
      99.9,
      198.5
     ],
     [
      100,
      419.5
     ]
    ],
    "smooth": false
   },
   "solvB": {
    "kind": "solvus",
    "pts": [
     [
      99.9,
      198.5
     ],
     [
      99.97,
      100
     ]
    ],
    "smooth": false
   }
  },
  "regions": [
   {
    "label": "L",
    "phases": [
     "L"
    ],
    "poly": [
     [
      0,
      450
     ],
     [
      100,
      450
     ],
     "-liqB",
     "-liqA"
    ]
   },
   {
    "label": "(Sn)",
    "phases": [
     "(Sn)"
    ],
    "poly": [
     "solA",
     "solvA",
     [
      0,
      100
     ]
    ]
   },
   {
    "label": "(Sn) + L",
    "phases": [
     "(Sn)",
     "L"
    ],
    "poly": [
     "liqA",
     [
      0.3,
      198.5
     ],
     "-solA"
    ]
   },
   {
    "label": "L + (Zn)",
    "phases": [
     "L",
     "(Zn)"
    ],
    "poly": [
     "liqB",
     "-solB"
    ]
   },
   {
    "label": "(Zn)",
    "phases": [
     "(Zn)"
    ],
    "poly": [
     "solB",
     [
      100,
      100
     ],
     [
      99.97,
      100
     ],
     "-solvB"
    ]
   },
   {
    "label": "(Sn) + (Zn)",
    "phases": [
     "(Sn)",
     "(Zn)"
    ],
    "poly": [
     [
      0.3,
      198.5
     ],
     [
      99.9,
      198.5
     ],
     "solvB",
     [
      0.08,
      100
     ],
     "-solvA"
    ]
   }
  ],
  "invariants": [
   {
    "T": 198.5,
    "type": "eutectic",
    "x": [
     0.3,
     8.8,
     99.9
    ],
    "reaction": "L ⇌ (Sn) + (Zn)",
    "constituents": [
     "primäres (Sn)",
     "Eutektikum",
     "primäres (Zn)"
    ],
    "constituents_en": [
     "primary (Sn)",
     "eutectic",
     "primary (Zn)"
    ],
    "morph": "acicular"
   }
  ]
 }
}

File: modules/werkstoffe/werk/data/diagrams/ti-al.json
{
  "quellen": {
    "ti-al_schuster2006": {
      "type": "article",
      "authors": "Schuster, J. C.; Palm, M.",
      "title": "Reassessment of the Binary Aluminum-Titanium Phase Diagram",
      "container": "Journal of Phase Equilibria and Diffusion",
      "year": "2006",
      "volume": "27",
      "pages": "255-277",
      "note": "Angaben nicht am Original geprüft"
    }
  },
  "system": {
    "id": "ti-al",
    "name": "Ti–Al (Ti-reiche Seite)",
    "name_en": "Ti–Al (Ti-rich side)",
    "A": "Ti",
    "B": "Al",
    "gruppe": "ti",
    "x_label": "Aluminium [Gew.-%]",
    "x_label_en": "Aluminium [wt%]",
    "xlim": [0, 45],
    "Tlim": [600, 1800],
    "q": ["ti-al_schuster2006", "massalski1990"],
    "hinweis": "Achse in Gewichtsprozent (45 Gew.-% Al ≈ 60 At.-% Al; 6 Gew.-% ≈ 10 At.-%, 36 Gew.-% ≈ 50 At.-%). Zitiert (Schuster und Palm 2006, dort in At.-%): Schmelzpunkt Ti 1670 °C, β → α bei 882 °C; Peritektikum L + β ⇌ α bei 1491 °C (β ≈ 44,8 At.-% = 31,4 Gew.-% Al); Peritektikum L + α ⇌ γ bei 1463 °C; Eutektoid α ⇌ α₂ + γ bei 1118 °C (ältere Bewertungen ≈ 1125 °C). Die Zusammensetzungen von L und α an den Peritektika, das Ordnungsmaximum von α₂ (Ti₃Al) bei etwa 1180 °C und alle Linien zwischen den Eckwerten sind dem bewerteten Diagramm nur genähert nachgezeichnet: schematisch, nicht zum Ablesen. Vereinfacht: das Diagramm endet bei 45 Gew.-% Al im γ-Gebiet (TiAl); Al-reichere Phasen (TiAl₂, TiAl₃ …) sowie die in der Literatur strittigen Einzelheiten (Hochtemperatur-α-Bereich, β-Ordnung) fehlen. Die Hebelanteile sind Massenanteile.",
    "hinweis_en": "Axis in weight percent (45 wt% Al ≈ 60 at% Al; 6 wt% ≈ 10 at%, 36 wt% ≈ 50 at%). Cited (Schuster and Palm 2006, given there in at%): melting point of Ti 1670 °C, β → α at 882 °C; peritectic L + β ⇌ α at 1491 °C (β ≈ 44.8 at% = 31.4 wt% Al); peritectic L + α ⇌ γ at 1463 °C; eutectoid α ⇌ α₂ + γ at 1118 °C (older assessments ≈ 1125 °C). The compositions of L and α at the peritectics, the ordering maximum of α₂ (Ti₃Al) at about 1180 °C and all lines between the key values are only approximately traced from the assessed diagram: schematic, not for reading values. Simplified: the diagram ends at 45 wt% Al in the γ field (TiAl); Al-richer phases (TiAl₂, TiAl₃ …) and details disputed in the literature (high-temperature α range, β ordering) are omitted. Lever-rule fractions are mass fractions.",
    "points": [
      {
        "x": 0,
        "T": 1670,
        "label": "Ti schmilzt",
        "label_en": "Ti melts"
      },
      {
        "x": 0,
        "T": 882,
        "label": "β → α (Ti)"
      },
      {
        "x": 31.4,
        "T": 1491,
        "label": "Peritektikum L + β ⇌ α",
        "label_en": "Peritectic L + β ⇌ α"
      },
      {
        "x": 40.3,
        "T": 1463,
        "label": "Peritektikum L + α ⇌ γ",
        "label_en": "Peritectic L + α ⇌ γ"
      },
      {
        "x": 27.3,
        "T": 1118,
        "label": "Eutektoid α ⇌ α₂ + γ",
        "label_en": "Eutectoid α ⇌ α₂ + γ"
      },
      {
        "x": 21,
        "T": 1180,
        "label": "Ordnungsmaximum α₂ (Ti₃Al), genähert",
        "label_en": "ordering maximum α₂ (Ti₃Al), approximate"
      }
    ],
    "curves": {
      "liqB": {
        "kind": "liquidus",
        "pts": [[0, 1670], [5, 1662], [10, 1650], [15, 1634], [20, 1612], [25, 1584], [28, 1563], [31, 1537], [33.5, 1512], [35.5, 1491]]
      },
      "solB": {
        "kind": "solidus",
        "pts": [[0, 1670], [5, 1655], [10, 1637], [15, 1615], [20, 1588], [24, 1562], [27, 1538], [29.5, 1514], [31.4, 1491]]
      },
      "liqA": {
        "kind": "liquidus",
        "pts": [[35.5, 1491], [37, 1484.5], [38.5, 1477.5], [40, 1469.5], [41.2, 1463]]
      },
      "solA": {
        "kind": "solidus",
        "pts": [[33.6, 1491], [34.6, 1484], [35.6, 1476.5], [36.5, 1469.5], [37.3, 1463]]
      },
      "liqG": {
        "kind": "liquidus",
        "pts": [[41.2, 1463], [42.5, 1457.5], [43.8, 1451.5], [45, 1445]]
      },
      "solG": {
        "kind": "solidus",
        "pts": [[40.3, 1463], [41.9, 1455], [43.5, 1446], [45, 1437]]
      },
      "betaT": {
        "kind": "transus",
        "pts": [[0.0, 882], [2.45, 940], [5.09, 1000], [7.83, 1060], [10.69, 1120], [13.66, 1180], [16.77, 1240], [20.02, 1300], [23.41, 1360], [26.97, 1420], [31.4, 1491]]
      },
      "alphaB": {
        "kind": "transus",
        "pts": [[0.0, 882], [3.19, 940], [6.49, 1000], [9.84, 1060], [13.2, 1120], [16.56, 1180], [19.88, 1240], [23.16, 1300], [26.41, 1360], [29.67, 1420], [33.6, 1491]]
      },
      "aGA": {
        "kind": "solvus",
        "pts": [[37.3, 1463], [35.5, 1410], [33.5, 1350], [31.5, 1285], [29.8, 1220], [28.4, 1165], [27.3, 1118]]
      },
      "gA": {
        "kind": "solvus",
        "pts": [[40.3, 1463], [39.4, 1410], [38.4, 1350], [37.3, 1285], [36.2, 1220], [35.3, 1160], [34.7, 1118]]
      },
      "gB": {
        "kind": "solvus",
        "pts": [[34.7, 1118], [35.0, 1000], [35.2, 900], [35.4, 800], [35.5, 700], [35.6, 600]]
      },
      "a2R": {
        "kind": "solvus",
        "pts": [[21.0, 1180], [22.06, 1176], [22.84, 1170], [23.62, 1162], [24.41, 1152], [25.23, 1140], [25.95, 1128], [26.5, 1118]]
      },
      "aR": {
        "kind": "solvus",
        "pts": [[21.0, 1180], [22.88, 1177], [23.78, 1172], [24.66, 1164], [25.45, 1154], [26.18, 1142], [26.78, 1130], [27.3, 1118]]
      },
      "a2Rl": {
        "kind": "solvus",
        "pts": [[26.5, 1118], [26.3, 1000], [26.1, 900], [25.9, 800], [25.8, 700], [25.7, 600]]
      },
      "a2L": {
        "kind": "solvus",
        "pts": [[21.0, 1180], [20.61, 1178], [20.21, 1172], [19.76, 1160], [19.24, 1140], [18.67, 1110], [18.08, 1070], [17.48, 1020], [16.87, 960], [16.26, 890], [15.65, 810], [15.03, 720], [14.3, 600]]
      },
      "aL": {
        "kind": "solvus",
        "pts": [[21.0, 1180], [20.15, 1178], [19.31, 1172], [18.33, 1160], [17.22, 1140], [16.0, 1110], [14.73, 1070], [13.44, 1020], [12.13, 960], [10.82, 890], [9.5, 810], [8.18, 720], [6.6, 600]]
      }
    },
    "regions": [
      {
        "label": "L",
        "phases": ["L"],
        "poly": [[0, 1800], [45, 1800], [45, 1445], "-liqG", "-liqA", "-liqB"]
      },
      {
        "label": "β + L",
        "phases": ["β", "L"],
        "poly": ["liqB", "-solB"]
      },
      {
        "label": "α + L",
        "phases": ["α", "L"],
        "poly": ["liqA", "-solA"]
      },
      {
        "label": "γ + L",
        "phases": ["γ", "L"],
        "poly": ["liqG", "-solG"]
      },
      {
        "label": "β",
        "phases": ["β"],
        "poly": ["solB", "-betaT"]
      },
      {
        "label": "β + α",
        "phases": ["β", "α"],
        "poly": ["betaT", "-alphaB"]
      },
      {
        "label": "α",
        "phases": ["α"],
        "poly": [[0, 600], "alphaB", "solA", "aGA", "-aR", "aL"]
      },
      {
        "label": "α + γ",
        "phases": ["α", "γ"],
        "poly": ["aGA", "-gA"]
      },
      {
        "label": "γ",
        "phases": ["γ"],
        "poly": ["solG", [45, 600], "-gB", "-gA"]
      },
      {
        "label": "α + α₂",
        "phases": ["α", "α₂"],
        "poly": ["aL", "-a2L"]
      },
      {
        "label": "α₂ + α",
        "phases": ["α₂", "α"],
        "poly": ["a2R", "-aR"]
      },
      {
        "label": "α₂",
        "phases": ["α₂"],
        "poly": ["a2R", "a2Rl", "-a2L"]
      },
      {
        "label": "α₂ + γ",
        "phases": ["α₂", "γ"],
        "poly": [[26.5, 1118], [34.7, 1118], "gB", "-a2Rl"]
      }
    ],
    "invariants": [
      {
        "T": 1491,
        "type": "peritectic",
        "x": [31.4, 33.6, 35.5],
        "reaction": "L + β ⇌ α"
      },
      {
        "T": 1463,
        "type": "peritectic",
        "x": [37.3, 40.3, 41.2],
        "reaction": "L + α ⇌ γ"
      },
      {
        "T": 1118,
        "type": "eutectoid",
        "x": [26.5, 27.3, 34.7],
        "reaction": "α ⇌ α₂ + γ",
        "constituents": ["voreutektoides α₂", "lamellares (α₂ + γ)", "voreutektoides γ"],
        "constituents_en": ["proeutectoid α₂", "lamellar (α₂ + γ)", "proeutectoid γ"],
        "morph": "lamellar"
      }
    ]
  }
}

File: modules/werkstoffe/werk/data/diagrams/ti-v.json
{
  "quellen": {
    "ti-v_murray1981": {
      "type": "article",
      "authors": "Murray, J. L.",
      "title": "The Ti-V (Titanium-Vanadium) System",
      "container": "Bulletin of Alloy Phase Diagrams",
      "year": "1981",
      "volume": "2",
      "pages": "48-55",
      "note": "Angaben nicht am Original geprüft"
    }
  },
  "system": {
    "id": "ti-v",
    "name": "Ti–V",
    "name_en": "Ti–V",
    "A": "Ti",
    "B": "V",
    "gruppe": "ti",
    "x_label": "Vanadium [Gew.-%]",
    "x_label_en": "Vanadium [wt%]",
    "xlim": [0, 100],
    "Tlim": [500, 2000],
    "q": ["ti-v_murray1981", "massalski1990"],
    "hinweis": "Zitiert (Murray 1981): Schmelzpunkte Ti 1670 °C und V 1910 °C; lückenlose Mischkristallreihe β (krz) mit Schmelzminimum bei ≈ 1605 °C und ≈ 31 Gew.-% V (≈ 30 At.-%); β → α in reinem Ti bei 882 °C; V stabilisiert β, die β-Transus-Linie fällt bis zum Monotektoid β₁ ⇌ α + β₂ bei 675 °C. Die Mischungslücke β₁ + β₂ ist in der Bewertung nur unsicher belegt (gestrichelt); ihre Form, der kritische Punkt und die Zusammensetzungen am Monotektoid (α ≈ 3,5, β₁ ≈ 16, β₂ ≈ 50 Gew.-% V) sind hier schematisch. Alle Linien zwischen den Eckwerten sind dem bewerteten Diagramm genähert nachgezeichnet: schematisch, nicht zum Ablesen. β₁ und β₂ sind derselbe krz-Mischkristall mit verschiedenem V-Gehalt. Metastabile Phasen (α′, α″, ω) fehlen.",
    "hinweis_en": "Cited (Murray 1981): melting points Ti 1670 °C and V 1910 °C; complete β (bcc) solid solution with a melting minimum at ≈ 1605 °C and ≈ 31 wt% V (≈ 30 at%); β → α in pure Ti at 882 °C; V stabilises β, the β transus falls to the monotectoid β₁ ⇌ α + β₂ at 675 °C. The miscibility gap β₁ + β₂ is only tentatively established in the assessment (dashed); its shape, the critical point and the compositions at the monotectoid (α ≈ 3.5, β₁ ≈ 16, β₂ ≈ 50 wt% V) are schematic here. All lines between the key values are approximately traced from the assessed diagram: schematic, not for reading values. β₁ and β₂ are the same bcc solid solution with different V contents. Metastable phases (α′, α″, ω) are not shown.",
    "points": [
      {
        "x": 0,
        "T": 1670,
        "label": "Ti schmilzt",
        "label_en": "Ti melts"
      },
      {
        "x": 100,
        "T": 1910,
        "label": "V schmilzt",
        "label_en": "V melts"
      },
      {
        "x": 31,
        "T": 1605,
        "label": "Schmelzminimum",
        "label_en": "melting minimum"
      },
      {
        "x": 0,
        "T": 882,
        "label": "β → α (Ti)"
      },
      {
        "x": 16,
        "T": 675,
        "label": "Monotektoid (schematisch)",
        "label_en": "Monotectoid (schematic)"
      }
    ],
    "curves": {
      "liqL": {
        "kind": "liquidus",
        "pts": [[0, 1670], [4, 1652], [8, 1637], [12, 1625], [16, 1616], [20, 1610], [24, 1606.5], [28, 1605.2], [31, 1605]]
      },
      "solL": {
        "kind": "solidus",
        "pts": [[0, 1670], [4, 1643], [8, 1627], [12, 1617], [16, 1611], [20, 1607.5], [24, 1605.8], [31, 1605]]
      },
      "liqR": {
        "kind": "liquidus",
        "pts": [[31, 1605], [36, 1607], [42, 1615], [50, 1634], [58, 1662], [66, 1697], [74, 1739], [82, 1786], [90, 1836], [95, 1871], [100, 1910]]
      },
      "solR": {
        "kind": "solidus",
        "pts": [[31, 1605], [36, 1606], [42, 1610], [50, 1622], [58, 1643], [66, 1672], [74, 1708], [82, 1752], [90, 1803], [95, 1847], [100, 1910]]
      },
      "betaT": {
        "kind": "transus",
        "pts": [[0, 882], [2, 856], [4, 830], [6, 804], [8, 778], [10, 752], [12, 727], [14, 701], [16, 675]]
      },
      "alphaB": {
        "kind": "transus",
        "pts": [[0, 882], [0.8, 845], [1.5, 805], [2.2, 765], [2.8, 725], [3.5, 675]]
      },
      "aLow": {
        "kind": "solvus",
        "pts": [[3.5, 675], [3.0, 640], [2.5, 600], [2.1, 550], [1.8, 500]]
      },
      "dome": {
        "kind": "solvus",
        "pts": [[16, 675], [17.5, 720], [20, 770], [24, 815], [29, 842], [34, 850], [39, 843], [43, 822], [46, 790], [48.2, 750], [49.3, 715], [50, 675]]
      },
      "domeLow": {
        "kind": "solvus",
        "pts": [[50, 675], [51.2, 640], [52.8, 600], [54.8, 550], [57, 500]]
      }
    },
    "regions": [
      {
        "label": "L",
        "phases": ["L"],
        "poly": [[0, 2000], [100, 2000], [100, 1910], "-liqR", "-liqL"]
      },
      {
        "label": "β + L",
        "phases": ["β", "L"],
        "poly": ["liqL", "-solL"]
      },
      {
        "label": "L + β",
        "phases": ["L", "β"],
        "poly": ["liqR", "-solR"]
      },
      {
        "label": "β",
        "phases": ["β"],
        "poly": [[0, 882], "solL", "solR", [100, 500], "-domeLow", "-dome", "-betaT"]
      },
      {
        "label": "α + β",
        "phases": ["α", "β"],
        "poly": ["alphaB", [16, 675], "-betaT"]
      },
      {
        "label": "α",
        "phases": ["α"],
        "poly": [[0, 500], [0, 882], "alphaB", "aLow"]
      },
      {
        "label": "β₁ + β₂",
        "phases": ["β₁", "β₂"],
        "poly": ["dome"]
      },
      {
        "label": "α + β₂",
        "phases": ["α", "β₂"],
        "poly": [[3.5, 675], [50, 675], "domeLow", "-aLow"]
      }
    ],
    "invariants": [
      {
        "T": 675,
        "type": "monotectoid",
        "x": [3.5, 16, 50],
        "reaction": "β₁ ⇌ α + β₂"
      }
    ]
  }
}
