Repository: TinkerLayer/FolioLab

# Folio Lab

**Local data analysis and report writing for laboratory measurements.**

Folio Lab joins a LaTeX report editor with analysis modules in one application that runs on your own computer. You
evaluate a measurement, send the result to a report with one click, and insert its figures, tables, values, data
plots, references and methods text. When a measurement or a setting changes later, **Refresh** updates the report.
Every number in a report can be traced back to its raw file, the software versions and the exact settings used.

> **Status: research software, version 0.x.** The methods are documented and checked by automated tests against
> reference values (see [Validation](docs/VALIDATION.md)), but Folio Lab has not been validated independently. Check
> results that you publish against an independent method or reference, and report the versions you used
> ([How to cite](#citing-folio-lab)).

## Modules

| Module | What it does | Guide | Methods |
|---|---|---|---|
| **Zugversuch** (tensile test) | Force–elongation and stress–strain curves from IMADA Force Logger `.flps` files or datasets: linear range, modulus, yield onset, Rp, Rm, elongation at break, comparison with reference materials, PDF report | [guide](modules/zugversuch/README.md) | [methods](docs/methods/zugversuch.md) |
| **Mikroskopie** (microscopy) | Micrographs (TIFF incl.

# FLPS evaluation app (Zugversuch, tensile test)

Evaluates IMADA Force Logger Ver2 files (`.flps`). Runs locally and fetches nothing from the network.

**Methods and validation:** [docs/methods/zugversuch.md](../../docs/methods/zugversuch.md) describes every computed
value, its defaults and limits, and the tests that check it.

The app starts in German. Below, a control is named by its English label followed by the German label in parentheses
where the page has an English text; controls that exist only in German are given in German with a translation.

## Starting

**In Folio Lab:** home page, section *Analyses*, card *Zugversuch*. Folio Lab starts the module itself. The button
**Zum Bericht …** (send to report) passes figures, tables, key values (`\labval`), measurement data, references and
text blocks to a report (see `README.md` and `docs/MODULES.md` in the Folio Lab folder). Outputs then go to
`outputs\zugversuch\`.

**Stand-alone:** `python -m flps.ui.server` in this folder. The browser opens `http://127.0.0.1:8765/`.
Load files by drag and drop or with **Open file …** (Datei öffnen …); several files are shown on top of each other in
the chart. Outputs go to `Ausgaben\<name of the source file>\`; an existing folder is only overwritten after asking.

In the commands below, `python` stands for the Python interpreter that runs Folio Lab; run them in this folder.

## Overview and environments (in Folio Lab)

- The module opens on the **Overview** (Übersicht): project index and the environments (files, measurements, Rm or
  Fmax, reference per file) with **+ Environment** (+ Umgebung). A click opens an environment; files and settings stay
  there across a restart.
- Header: *Open file*, measurement chips, **⋯** (Manage environments … / Umgebungen verwalten …, Project index … /
  Projektindex …, Values → index … / Kennwerte → Index … with Fmax and Rm), DE|EN, light/dark. Tabs *Curve*
  (Verlauf) and *Linear section* (Linearer Abschnitt); the *Material field* (Werkstofffeld) is under **More ▾**
  (Mehr ▾). In *Project index …*, *Use* (*Übernehmen*) in that list makes a value a named variable of your own equations, with its unit, uncertainty and origin.
- Collapsed (the state is remembered), with the current choice in the title: Reference and comparison (Referenz und
  Vergleich: reference, own materials, comparison group, additionally shown materials), Operator and remark (Prüfer
  und Bemerkung), the less common evaluation parameters (Window, tolerance, break and hold thresholds / Fenster,
  Toleranz, Bruch- und Halteschwellen; the elastic/plastic choice and the slider for the yield onset stay visible),
  Own equations (Eigene
  Gleichungen), Material comparison (Werkstoffvergleich), Device and file (Gerät und Datei). The notes stay visible.
  Table contents are still in German.
- **Values to other environments (⇄):** next to Rm (or Fmax), E and the results of own equations there is a ⇄: the
  value goes **live** or as a **snapshot** (Momentaufnahme) to another Zugversuch environment and can be used there in
  own equations (a name that is already taken becomes `Name_ext`). **⇄ Connections** (⇄ Verbindungen) in the header
  lists all connections.
- **Movable legends:** drag the legend of any chart (curve, linear section, material field, load peaks) out of the
  way, for example when a long measurement runs under it. The place is remembered per chart and browser; double-click
  the legend to put it back.

File: modules/zugversuch/data/alloys.json
{
  "_hinweis": "Vergleichswerkstoffe. Je Zeile: Kategorie, Rp (Rp0,2 bzw. Streckspannung, null wenn nicht definiert), Rm, Bruchdehnung A, E-Modul, optional Spanne Rm_min/Rm_max, Basis des Werts und Quelle; optional url, jahr (Ausgabe der Quelle) und abgerufen (JJJJ-MM-TT). Werte, die die Quelle nicht nennt, sind in 'basis' als Schätzwert gekennzeichnet. Bereiche als Mittelwert eingetragen. Ergänzen: neue Zeile mit denselben Feldern anhängen.",
  "werkstoffe": [
    {"name": "EN AW-1050A, weich", "kategorie": "Aluminium", "Rp02_MPa": 25, "Rm_MPa": 76, "A_pct": 30, "E_GPa": 68.0, "Rm_min": 76, "Rm_max": 140, "basis": "Literatur", "quelle": "MakeItFrom, 1050 gegen 7075 (Rm 76 bis 140 MPa); MakeItFrom, 1050A-F gegen 5754-F (E 68 GPa)"},
    {"name": "EN AW-5052-H32", "kategorie": "Aluminium", "Rp02_MPa": 130, "Rm_MPa": 235, "A_pct": 12, "E_GPa": 70.0, "Rm_min": null, "Rm_max": null, "basis": "Datenblatt", "quelle": "Baetro, Aluminium 5052"},
    {"name": "EN AW-5052-H38", "kategorie": "Aluminium", "Rp02_MPa": 220, "Rm_MPa": 285, "A_pct": 7, "E_GPa": 70.0, "Rm_min": 270, "Rm_max": null, "basis": "Datenblatt", "quelle": "Baetro, Aluminium 5052 (5052-H38 ab 270 MPa und 220 MPa)"},
    {"name": "EN AW-5083-O/H111", "kategorie": "Aluminium", "Rp02_MPa": 125, "Rm_MPa": 310, "A_pct": 16, "E_GPa": 70.0, "Rm_min": 275, "Rm_max": 350, "basis": "Datenblatt", "quelle": "Righton Blackburns, 5083 O/H111 (Blech 0,2 bis 6,3 mm, Rp0,2 ab 125 MPa, Rm 275 bis 350 MPa)"},
    {"name": "EN AW-5086-H116/H32", "kategorie": "Aluminium", "Rp02_MPa": 207, "Rm_MPa": 290, "A_pct": 12, "E_GPa": 71.0, "Rm_min": null, "Rm_max": null, "basis": "Datenblatt", "quelle": "Aerospace Metals, 5086-H116/H32 (Rm 290 MPa, Rp0,2 207 MPa, E 71 GPa)"},
    {"name": "EN AW-6061-T6", "kategorie": "Aluminium", "Rp02_MPa": 276, "Rm_MPa": 310, "A_pct": 12, "E_GPa": 68.9, "Rm_min": null, "Rm_max": null, "basis": "Datenblatt", "quelle": "Protolabs, Datenblatt 6061-T651/T6 (Rm 310, Rp0,2 276 MPa); Powertec, Aluminium 6061-T6 (E 68,9 GPa)"},
    {"name": "EN AW-2024-T3", "kategorie": "Aluminium", "Rp02_MPa": 345, "Rm_MPa": 483, "A_pct": 18, "E_GPa": 73.1, "Rm_min": null, "Rm_max": null, "basis": "Datenblatt", "quelle": "United Aluminum, 6061/7075/2024 (2024-T3 mit 483 und 345 MPa)"},
    {"name": "EN AW-7075-T6", "kategorie": "Aluminium", "Rp02_MPa": 503, "Rm_MPa": 572, "A_pct": 11, "E_GPa": 71.7, "Rm_min": null, "Rm_max": null, "basis": "Datenblatt", "quelle": "United Aluminum, 6061/7075/2024 (7075-T6 mit 572,3 und 503,3 MPa)"},
    {"name": "EN AW-1050A-H14", "kategorie": "Aluminium", "Rp02_MPa": 85, "Rm_MPa": 125, "A_pct": 4, "E_GPa": 69.0, "Rm_min": 105, "Rm_max": 145, "basis": "Normwert, Rp Mindestwert", "quelle": "EN 485-2, Blech 0,5 bis 1,5 mm"},
    {"name": "EN AW-3003-H14", "kategorie": "Aluminium", "Rp02_MPa": 125, "Rm_MPa": 165, "A_pct": 4, "E_GPa": 69.0, "Rm_min": 145, "Rm_max": 185, "basis": "Normwert, Rp Mindestwert", "quelle": "EN 485-2, Blech 0,5 bis 1,5 mm"},
    {"name": "EN AW-5754-O/H111", "kategorie": "Aluminium", "Rp02_MPa": 80, "Rm_MPa": 215, "A_pct": 18, "E_GPa": 70.5, "Rm_min": 190, "Rm_max": 240, "basis": "Normwert, Rp Mindestwert", "quelle": "EN 485-2"},
    {"name": "EN AW-5754-H22", "kategorie": "Aluminium", "Rp02_MPa": 130, "Rm_MPa": 245, "A_pct": 10, "E_GPa": 70.5, "Rm_min": 220, "Rm_max": 270, "basis": "Normwert, Rp Mindestwert", "quelle": "EN 485-2"},
    {"name": "EN AW-6060-T6", "kategorie": "Aluminium", "Rp02_MPa": 150, "Rm_MPa": 190, "A_pct": 8, "E_GPa": 69.0, "Rm_min": 190, "Rm_max": null, "basis": "Normmindestwert", "quelle": "EN 755-2, Strangpressprofil"},
    {"name": "EN AW-6082-T6", "kategorie": "Aluminium", "Rp02_MPa": 260, "Rm_MPa": 310, "A_pct": 10, "E_GPa": 70.0, "Rm_min": 310, "Rm_max": null, "basis": "Normmindestwert", "quelle": "EN 485-2, Blech"},
    {"name": "EN AW-7020-T6", "kategorie": "Aluminium", "Rp02_MPa": 280, "Rm_MPa": 350, "A_pct": 10, "E_GPa": 70.0, "Rm_min": 350, "Rm_max": null, "basis": "Normmindestwert", "quelle": "EN 485-2, Blech"},
    {"name": "EN AW-2017A-T4", "kategorie": "Aluminium", "Rp02_MPa": 260, "Rm_MPa": 390, "A_pct": 12, "E_GPa": 72.5, "Rm_min": 390, "Rm_max": null, "basis": "Normmindestwert", "quelle": "EN 485-2, Blech"},
    {"name": "EN AW-8011A-O, Folie", "kategorie": "Aluminium", "Rp02_MPa": 50, "Rm_MPa": 105, "A_pct": 4, "E_GPa": 69.0, "Rm_min": 80, "Rm_max": 130, "basis": "Normspanne, Rp und A Typwert (dickenabhängig)", "quelle": "EN 546-2, Folie"},
    {"name": "S235JR", "kategorie": "Stahl", "Rp02_MPa": 235, "Rm_MPa": 435, "A_pct": 26, "E_GPa": 210.0, "Rm_min": 360, "Rm_max": 510, "basis": "Normwert, ReH Mindestwert", "quelle": "EN 10025-2, Dicke bis 16 mm"},
    {"name": "S275JR", "kategorie": "Stahl", "Rp02_MPa": 275, "Rm_MPa": 485, "A_pct": 23, "E_GPa": 210.0, "Rm_min": 410, "Rm_max": 560, "basis": "Normwert, ReH Mindestwert", "quelle": "EN 10025-2, Dicke bis 16 mm"},
    {"name": "S355J2", "kategorie": "Stahl", "Rp02_MPa": 355, "Rm_MPa": 550, "A_pct": 22, "E_GPa": 210.0, "Rm_min": 470, "Rm_max": 630, "basis": "Normwert, ReH Mindestwert", "quelle": "EN 10025-2, Dicke bis 16 mm"},
    {"name": "S460N", "kategorie": "Stahl", "Rp02_MPa": 460, "Rm_MPa": 630, "A_pct": 17, "E_GPa": 210.0, "Rm_min": 540, "Rm_max": 720, "basis": "Normwert, ReH Mindestwert", "quelle": "EN 10025-3, Dicke bis 16 mm"},
    {"name": "DC01", "kategorie": "Stahl", "Rp02_MPa": 210, "Rm_MPa": 340, "A_pct": 28, "E_GPa": 210.0, "Rm_min": 270, "Rm_max": 410, "basis": "Normspanne Rm, Rp Typwert (Norm: höchstens 280)", "quelle": "EN 10130, Kaltband"},
    {"name": "DC04", "kategorie": "Stahl", "Rp02_MPa": 170, "Rm_MPa": 310, "A_pct": 38, "E_GPa": 210.0, "Rm_min": 270, "Rm_max": 350, "basis": "Normspanne Rm, Rp Typwert (Norm: höchstens 210)", "quelle": "EN 10130, Kaltband"},
    {"name": "C45E +N", "kategorie": "Stahl", "Rp02_MPa": 340, "Rm_MPa": 620, "A_pct": 14, "E_GPa": 210.0, "Rm_min": 620, "Rm_max": null, "basis": "Normmindestwert", "quelle": "EN 10083-2, normalgeglüht, d bis 16 mm"},
    {"name": "C45E +QT", "kategorie": "Stahl", "Rp02_MPa": 490, "Rm_MPa": 775, "A_pct": 14, "E_GPa": 210.0, "Rm_min": 700, "Rm_max": 850, "basis": "Normwert, Re Mindestwert", "quelle": "EN 10083-2, vergütet, d bis 16 mm"},
    {"name": "42CrMo4 +QT", "kategorie": "Stahl", "Rp02_MPa": 900, "Rm_MPa": 1200, "A_pct": 10, "E_GPa": 210.0, "Rm_min": 1100, "Rm_max": 1300, "basis": "Normwert, Re Mindestwert", "quelle": "EN 10083-3, vergütet, d bis 16 mm"},
    {"name": "1.4301 (X5CrNi18-10)", "kategorie": "Edelstahl", "Rp02_MPa": 230, "Rm_MPa": 645, "A_pct": 45, "E_GPa": 200.0, "Rm_min": 540, "Rm_max": 750, "basis": "Normwert, Rp Mindestwert", "quelle": "EN 10088-2, Kaltband C"},
    {"name": "1.4404 (X2CrNiMo17-12-2)", "kategorie": "Edelstahl", "Rp02_MPa": 240, "Rm_MPa": 605, "A_pct": 40, "E_GPa": 200.0, "Rm_min": 530, "Rm_max": 680, "basis": "Normwert, Rp Mindestwert", "quelle": "EN 10088-2, Kaltband C"},
    {"name": "1.4571 (X6CrNiMoTi17-12-2)", "kategorie": "Edelstahl", "Rp02_MPa": 240, "Rm_MPa": 615, "A_pct": 40, "E_GPa": 200.0, "Rm_min": 540, "Rm_max": 690, "basis": "Normwert, Rp Mindestwert", "quelle": "EN 10088-2, Kaltband C"},
    {"name": "1.4016 (X6Cr17)", "kategorie": "Edelstahl", "Rp02_MPa": 280, "Rm_MPa": 525, "A_pct": 20, "E_GPa": 220.0, "Rm_min": 450, "Rm_max": 600, "basis": "Normwert, Rp Mindestwert", "quelle": "EN 10088-2, Kaltband C"},
    {"name": "EN-GJL-250", "kategorie": "Gusseisen", "Rp02_MPa": 165, "Rm_MPa": 250, "A_pct": 0.5, "E_GPa": 110.0, "Rm_min": 250, "Rm_max": 350, "basis": "Normwert, Rp0,1 und A Typwert", "quelle": "EN 1561"},
    {"name": "EN-GJS-400-15", "kategorie": "Gusseisen", "Rp02_MPa": 250, "Rm_MPa": 400, "A_pct": 15, "E_GPa": 169.0, "Rm_min": 400, "Rm_max": null, "basis": "Normmindestwert", "quelle": "EN 1563"},
    {"name": "Cu-ETP R220 (weich)", "kategorie": "Kupfer", "Rp02_MPa": 80, "Rm_MPa": 240, "A_pct": 33, "E_GPa": 127.0, "Rm_min": 220, "Rm_max": 260, "basis": "Normspanne Rm, Rp Typwert", "quelle": "EN 1652"},
    {"name": "Cu-ETP R290 (halbhart)", "kategorie": "Kupfer", "Rp02_MPa": 250, "Rm_MPa": 325, "A_pct": 8, "E_GPa": 127.0, "Rm_min": 290, "Rm_max": 360, "basis": "Normwert, Rp Mindestwert", "quelle": "EN 1652"},
    {"name": "CuZn37 R300 (Messing weich)", "kategorie": "Kupfer", "Rp02_MPa": 150, "Rm_MPa": 335, "A_pct": 38, "E_GPa": 110.0, "Rm_min": 300, "Rm_max": 370, "basis": "Normspanne Rm, Rp Typwert", "quelle": "EN 1652"},
    {"name": "CuZn37 R410 (Messing halbhart)", "kategorie": "Kupfer", "Rp02_MPa": 300, "Rm_MPa": 450, "A_pct": 12, "E_GPa": 110.0, "Rm_min": 410, "Rm_max": 490, "basis": "Normwert, Rp Mindestwert", "quelle": "EN 1652"},
    {"name": "CuSn6 R350 (Bronze weich)", "kategorie": "Kupfer", "Rp02_MPa": 250, "Rm_MPa": 385, "A_pct": 45, "E_GPa": 118.0, "Rm_min": 350, "Rm_max": 420, "basis": "Normspanne Rm, Rp Typwert", "quelle": "EN 1652"},
    {"name": "CuSn6 R550 (Bronze hart)", "kategorie": "Kupfer", "Rp02_MPa": 500, "Rm_MPa": 595, "A_pct": 8, "E_GPa": 118.0, "Rm_min": 550, "Rm_max": 640, "basis": "Normwert, Rp Mindestwert", "quelle": "EN 1652"},
    {"name": "Titan Grade 1", "kategorie": "Titan", "Rp02_MPa": 170, "Rm_MPa": 240, "A_pct": 24, "E_GPa": 103.0, "Rm_min": 240, "Rm_max": null, "basis": "Normmindestwert", "quelle": "ASTM B265"},
    {"name": "Titan Grade 2", "kategorie": "Titan", "Rp02_MPa": 275, "Rm_MPa": 345, "A_pct": 20, "E_GPa": 105.0, "Rm_min": 345, "Rm_max": null, "basis": "Normmindestwert", "quelle": "ASTM B265"},
    {"name": "Titan Grade 4", "kategorie": "Titan", "Rp02_MPa": 483, "Rm_MPa": 550, "A_pct": 15, "E_GPa": 105.0, "Rm_min": 550, "Rm_max": null, "basis": "Normmindestwert", "quelle": "ASTM B265"},
    {"name": "Ti-6Al-4V (Grade 5)", "kategorie": "Titan", "Rp02_MPa": 828, "Rm_MPa": 895, "A_pct": 10, "E_GPa": 114.0, "Rm_min": 895, "Rm_max": null, "basis": "Normmindestwert", "quelle": "ASTM B265, geglühter Zustand"},
    {"name": "AZ31B-O", "kategorie": "Magnesium", "Rp02_MPa": 150, "Rm_MPa": 255, "A_pct": 21, "E_GPa": 45.0, "Rm_min": 220, "Rm_max": null, "basis": "Typwert", "quelle": "ASTM B90, typische Werte Blech"},
    {"name": "AZ31B-H24", "kategorie": "Magnesium", "Rp02_MPa": 220, "Rm_MPa": 290, "A_pct": 15, "E_GPa": 45.0, "Rm_min": 270, "Rm_max": null, "basis": "Typwert", "quelle": "ASTM B90, typische Werte Blech"},
    {"name": "Nickel 200", "kategorie": "Nickel", "Rp02_MPa": 148, "Rm_MPa": 462, "A_pct": 47, "E_GPa": 204.0, "Rm_min": null, "Rm_max": null, "basis": "Typwert, geglühter Zustand", "quelle": "Herstellerdatenblatt Special Metals, Nickel 200"},
    {"name": "Inconel 625", "kategorie": "Nickel", "Rp02_MPa": 490, "Rm_MPa": 930, "A_pct": 42, "E_GPa": 207.0, "Rm_min": null, "Rm_max": null, "basis": "Typwert, geglühtes Blech", "quelle": "Herstellerdatenblatt Special Metals, Inconel 625"},
    {"name": "Inconel 718 (ausgehärtet)", "kategorie": "Nickel", "Rp02_MPa": 1034, "Rm_MPa": 1241, "A_pct": 12, "E_GPa": 200.0, "Rm_min": 1241, "Rm_max": null, "basis": "Mindestwert", "quelle": "AMS 5596"},
    {"name": "PA6 trocken", "kategorie": "Kunststoff", "Rp02_MPa": 80, "Rm_MPa": 80, "A_pct": 24, "E_GPa": 3.1, "Rm_min": null, "Rm_max": null, "basis": "Typwert ISO 527 (50 mm/min), trocken; Rm = Streckspannung", "quelle": "BASF, Product Information Ultramid B3K (PA6), ISO 527-1/-2", "url": "https://download.basf.com/p1/8a8082587fd4b608017fd637941722b5/en/ULTRAMID%25C2%25AE_B3K", "jahr": "2026", "abgerufen": "2026-11-16"},
    {"name": "PA6 konditioniert", "kategorie": "Kunststoff", "Rp02_MPa": 40, "Rm_MPa": 40, "A_pct": 300, "E_GPa": 1.0, "Rm_min": null, "Rm_max": null, "basis": "Typwert ISO 527 (50 mm/min), konditioniert; Rm = Streckspannung; A > 300 % (Untergrenze laut Quelle)", "quelle": "BASF, Product Information Ultramid B3K (PA6), ISO 527-1/-2", "url": "https://download.basf.com/p1/8a8082587fd4b608017fd637941722b5/en/ULTRAMID%25C2%25AE_B3K", "jahr": "2026", "abgerufen": "2026-11-16"},
    {"name": "PA66 trocken", "kategorie": "Kunststoff", "Rp02_MPa": 85, "Rm_MPa": 85, "A_pct": 30, "E_GPa": 3.0, "Rm_min": null, "Rm_max": null, "basis": "Typwert ISO 527 (50 mm/min), trocken; Rm = Streckspannung", "quelle": "BASF, Product Information Ultramid A3K (PA66), ISO 527-1/-2", "url": "https://download.basf.com/p1/8a8082587fd4b608017fd64108ab6d3b/en/ULTRAMID_A3K_Product_Data_Sheet_Asia_PacificEurope_English.pdf", "jahr": "2026", "abgerufen": "2026-11-16"},
    {"name": "PA66 konditioniert", "kategorie": "Kunststoff", "Rp02_MPa": 50, "Rm_MPa": 50, "A_pct": 50, "E_GPa": 1.1, "Rm_min": null, "Rm_max": null, "basis": "Typwert ISO 527 (50 mm/min), konditioniert; Rm = Streckspannung; A > 50 % (Untergrenze laut Quelle)", "quelle": "BASF, Product Information Ultramid A3K (PA66), ISO 527-1/-2", "url": "https://download.basf.com/p1/8a8082587fd4b608017fd64108ab6d3b/en/ULTRAMID_A3K_Product_Data_Sheet_Asia_PacificEurope_English.pdf", "jahr": "2026", "abgerufen": "2026-11-16"},
    {"name": "PA12", "kategorie": "Kunststoff", "Rp02_MPa": 50, "Rm_MPa": 50, "A_pct": 50, "E_GPa": 1.5, "Rm_min": null, "Rm_max": null, "basis": "Typwert ISO 527, trocken (spritzfrisch); Rm = Streckspannung; A > 50 % (Untergrenze laut Quelle)", "quelle": "Arkema, Technical Data Sheet RILSAMID AESNO TL (PA12)", "url": "https://hpp.arkema.com/assets/arkema/TDS_RILSAMID%C2%AE%20AESNO%20TL_en_WW.pdf", "jahr": "2026", "abgerufen": "2026-11-16"},
    {"name": "POM (Copolymer)", "kategorie": "Kunststoff", "Rp02_MPa": 64, "Rm_MPa": 64, "A_pct": 30, "E_GPa": 2.85, "Rm_min": null, "Rm_max": null, "basis": "Typwert ISO 527; Rm = Streckspannung, A = nominelle Bruchdehnung", "quelle": "Celanese, CAMPUS Datasheet HOSTAFORM C 9021 (POM), abgerufen über plasticker.de", "url": "https://plasticker.de/docs/recybase/41683_1747933985.pdf", "jahr": "2024", "abgerufen": "2026-11-16"},
    {"name": "PE-HD", "kategorie": "Kunststoff", "Rp02_MPa": 30, "Rm_MPa": 30, "A_pct": 600, "E_GPa": 1.45, "Rm_min": null, "Rm_max": null, "basis": "Typwert ISO 527; Rm = Streckspannung; A nicht in der Quelle (Schätzwert)", "quelle": "LyondellBasell, Technical Data Sheet Hostalen GC 7260 (PE-HD), ISO 527-1/-2", "url": "https://www.lyondellbasell.com/en/polymers/p/Hostalen-GC-7260/26c02c33-be38-4d1e-9451-88918420a969", "abgerufen": "2026-11-16"},
    {"name": "PE-LD", "kategorie": "Kunststoff", "Rp02_MPa": 9, "Rm_MPa": 9, "A_pct": 600, "E_GPa": 0.2, "Rm_min": null, "Rm_max": null, "basis": "Typwert ISO 527; Rm = Streckspannung (Bruchspannung nicht angegeben); A nicht in der Quelle (Schätzwert)", "quelle": "LyondellBasell, Technical Data Sheet Lupolen 1800H (PE-LD), ISO 527-1/-2", "url": "https://productsafety.lyondellbasell.com/DirectRequest?ResponseTypeGuid=f1e32c20-d810-4db0-b25e-8e23a59f3733&ProductGuid=ed818e9b-8403-4d58-af91-b223f62404ad", "abgerufen": "2026-11-16"},
    {"name": "PP-H", "kategorie": "Kunststoff", "Rp02_MPa": 35, "Rm_MPa": 35, "A_pct": 50, "E_GPa": 1.4, "Rm_min": null, "Rm_max": null, "basis": "Typwert ISO 527; Rm = Streckspannung; A > 50 % (Untergrenze laut Quelle)", "quelle": "LyondellBasell, Technical Data Sheet Moplen HP500N (PP-H), ISO 527-1/-2", "url": "https://productsafety.lyondellbasell.com/DirectRequest?ResponseTypeGuid=33194b44-5bf6-4a0c-9102-b9501f3502b7&ProductGuid=e8c2d3bb-d271-459f-a439-629a5d85a7da", "abgerufen": "2026-11-16"},
    {"name": "PS (Standard)", "kategorie": "Kunststoff", "Rp02_MPa": null, "Rm_MPa": 55, "A_pct": 1.5, "E_GPa": 3.3, "Rm_min": null, "Rm_max": null, "basis": "Typwert ISO 527, spröde (Streckspannung = Höchstspannung)", "quelle": "INEOS Styrolution, Technical Datasheet Styrolution PS 158N/L (GPPS), ISO 527", "url": "https://eshop.ineos-styrolution.com/Product/GPPS_Styrolution-PS-158N-L_SKU200300060584.html", "jahr": "2026", "abgerufen": "2026-11-16"},
    {"name": "ABS", "kategorie": "Kunststoff", "Rp02_MPa": 45, "Rm_MPa": 45, "A_pct": 10, "E_GPa": 2.3, "Rm_min": null, "Rm_max": null, "basis": "Typwert ISO 527; Rm = Streckspannung, A = nominelle Bruchdehnung", "quelle": "INEOS Styrolution, Technical Datasheet Terluran GP-22 (ABS), ISO 527", "url": "https://eshop.ineos-styrolution.com/Product/Terluran_TERLURAN-GP-22_SKU300600120827.html", "jahr": "2022", "abgerufen": "2026-11-16"},
    {"name": "PC", "kategorie": "Kunststoff", "Rp02_MPa": 63, "Rm_MPa": 65, "A_pct": 120, "E_GPa": 2.35, "Rm_min": null, "Rm_max": null, "basis": "Typwert (Streckspannung als Rp)", "quelle": "Herstellerdatenblätter ISO 527, Mittel (z. B. Makrolon)"},
    {"name": "PMMA", "kategorie": "Kunststoff", "Rp02_MPa": null, "Rm_MPa": 77, "A_pct": 5.5, "E_GPa": 3.3, "Rm_min": null, "Rm_max": null, "basis": "Typwert ISO 527-2, Bruchspannung und Bruchdehnung (5 mm/min)", "quelle": "Röhm, PLEXIGLAS 8N Technical Data (UL Prospector TDS-33101-en), abgerufen über ledil.com", "url": "https://www.ledil.com/wp-content/uploads/2020/09/PLEXIGLAS%C2%AE-8N.pdf", "jahr": "2019", "abgerufen": "2026-11-16"},
    {"name": "PET", "kategorie": "Kunststoff", "Rp02_MPa": 80, "Rm_MPa": 80, "A_pct": 12, "E_GPa": 2.8, "Rm_min": null, "Rm_max": null, "basis": "Typwert ISO 527 (teilkristallin, nukleiert); Rm = Streckspannung, A = nominelle Bruchdehnung", "quelle": "Envalior (ehem. DSM), Datenblatt Arnite A04 900 (PET), Plastics Finder, ISO 527-1/-2", "url": "https://plasticsfinder.envalior.com/en/datasheet/Arnite%C2%AE%20A04%20900/1Prz9?b=1", "abgerufen": "2026-11-16"},
    {"name": "PBT", "kategorie": "Kunststoff", "Rp02_MPa": 53, "Rm_MPa": 53, "A_pct": 50, "E_GPa": 2.2, "Rm_min": null, "Rm_max": null, "basis": "Typwert ISO 527 (50 mm/min); Rm = Streckspannung; A > 50 % (Untergrenze laut Quelle)", "quelle": "BASF, Product Information Ultradur B 4520 High Speed (PBT), ISO 527-1/-2", "url": "https://download.basf.com/p1/8a8081c57fd4b609017fd62e10475400/en/ULTRADUR%25C2%25AE_B4520_HIGH_SPEED", "jahr": "2026", "abgerufen": "2026-11-16"},
    {"name": "PVC-U", "kategorie": "Kunststoff", "Rp02_MPa": 58, "Rm_MPa": 58, "A_pct": 25, "E_GPa": 3.3, "Rm_min": null, "Rm_max": null, "basis": "Typwert DIN EN ISO 527 (Platte); Rm = Streckspannung; A nicht in der Quelle (Schätzwert)", "quelle": "SIMONA AG, Technisches Datenblatt PVC-CAW (Rev. 22.11.2012), abgerufen über plasticker.de", "url": "https://plasticker.de/docs/recybase/31599_1779970329.pdf", "jahr": "2012", "abgerufen": "2026-11-16"},
    {"name": "PTFE", "kategorie": "Kunststoff", "Rp02_MPa": null, "Rm_MPa": 22, "A_pct": 220, "E_GPa": 0.5, "Rm_min": null, "Rm_max": null, "basis": "Typwert ASTM D 4894 (nicht ISO 527); E nicht in der Quelle (Schätzwert)", "quelle": "Ensinger, TECAFLON PTFE natural (Halbzeug), Produktdatenblatt", "url": "https://www.ensingerplastics.com/en/shapes/tecaflon-ptfe-natural", "abgerufen": "2026-11-16"},
    {"name": "PEEK", "kategorie": "Kunststoff", "Rp02_MPa": 98, "Rm_MPa": 98, "A_pct": 45, "E_GPa": 3.7, "Rm_min": null, "Rm_max": null, "basis": "Typwert (Streckspannung als Rp)", "quelle": "Herstellerdatenblatt Victrex 450G"},
    {"name": "PLA", "kategorie": "Kunststoff", "Rp02_MPa": null, "Rm_MPa": 50, "A_pct": 5, "E_GPa": 3.5, "Rm_min": null, "Rm_max": null, "basis": "Typwert ISO 527-1 (Spritzguss); A laut Quelle höchstens 5 %", "quelle": "Corbion, Product Data Luminy L130 (PLA, rev. 4/K002), abgerufen über plasticker.de", "url": "https://plasticker.de/docs/recybase/33920_1734679599.pdf", "jahr": "2016", "abgerufen": "2026-11-16"},
    {"name": "PETG", "kategorie": "Kunststoff", "Rp02_MPa": 50, "Rm_MPa": 50, "A_pct": 100, "E_GPa": 2.1, "Rm_min": null, "Rm_max": null, "basis": "Typwert ISO 527 (23 °C/50 % r. F.); Rm = Streckspannung (Bruchspannung 28 MPa)", "quelle": "Eastman, Eastar copolyester 6763 Technical Data Sheet", "url": "https://productcatalog.eastman.com/tds/ProdDatasheet.aspx?product=71040786&pn=eastar-6763-copolyester", "jahr": "2021", "abgerufen": "2026-11-16"},
    {"name": "PA6-GF30 trocken", "kategorie": "Kunststoff verstärkt", "Rp02_MPa": null, "Rm_MPa": 180, "A_pct": 3.5, "E_GPa": 9.5, "Rm_min": null, "Rm_max": null, "basis": "Typwert", "quelle": "Herstellerdatenblätter ISO 527, Mittel (z. B. Ultramid B3EG6)"},
    {"name": "PA66-GF30 trocken", "kategorie": "Kunststoff verstärkt", "Rp02_MPa": null, "Rm_MPa": 190, "A_pct": 3, "E_GPa": 10.0, "Rm_min": null, "Rm_max": null, "basis": "Typwert", "quelle": "Herstellerdatenblätter ISO 527, Mittel (z. B. Ultramid A3EG6)"},
    {"name": "PET-Folie (BOPET), längs", "kategorie": "Folie", "Rp02_MPa": 100, "Rm_MPa": 200, "A_pct": 120, "E_GPa": 4.5, "Rm_min": null, "Rm_max": null, "basis": "Typwert", "quelle": "Herstellerdatenblätter, typisch (z. B. Mylar)"},
    {"name": "PP-Folie (BOPP), längs", "kategorie": "Folie", "Rp02_MPa": null, "Rm_MPa": 150, "A_pct": 190, "E_GPa": 2.0, "Rm_min": null, "Rm_max": null, "basis": "Typwert ASTM D882, längs; E nicht in der Quelle (Schätzwert)", "quelle": "Superfilm (SANKO), SUPLAIN 1021 SGL / 1022 SGL Technical Features (REV 06)", "url": "https://superfilm.com/media/n5if1sx0/suplain1021sgl-1022sgl-rev-06.pdf", "jahr": "2025", "abgerufen": "2026-11-16"},
    {"name": "PE-LD-Folie (Blasfolie)", "kategorie": "Folie", "Rp02_MPa": 11, "Rm_MPa": 26, "A_pct": 300, "E_GPa": 0.26, "Rm_min": null, "Rm_max": null, "basis": "Typwert ISO 527-3, Blasfolie 50 µm längs; Rp und E an Pressplatten (ISO 527-2)", "quelle": "LyondellBasell, Technical Data Sheet Lupolen 2420F (PE-LD, Folie)", "url": "https://www.lyondellbasell.com/en/polymers/p/Lupolen-2420F/61e46490-ed79-4c71-bd7a-35125886bb3a", "abgerufen": "2026-11-16"},
    {"name": "PI-Folie (Kapton HN, 25 µm)", "kategorie": "Folie", "Rp02_MPa": 69, "Rm_MPa": 231, "A_pct": 72, "E_GPa": 2.5, "Rm_min": null, "Rm_max": null, "basis": "Typwert", "quelle": "Herstellerdatenblatt DuPont Kapton HN"},
    {"name": "NR (Naturkautschuk)", "kategorie": "Elastomer", "Rp02_MPa": null, "Rm_MPa": 20, "A_pct": 500, "E_GPa": 0.004, "Rm_min": null, "Rm_max": null, "basis": "Typwert ISO 37, 60 Shore A; E nicht in der Quelle (Schätzwert)", "quelle": "Angst+Pfister, Technical Data Sheet NR 60.01-02", "url": "https://apsoparts.com/media/downloads/asset//std.lang.all/1-/02/NR_60_01-02.pdf", "jahr": "2025", "abgerufen": "2026-11-16"},
    {"name": "EPDM", "kategorie": "Elastomer", "Rp02_MPa": null, "Rm_MPa": 17, "A_pct": 210, "E_GPa": 0.0045, "Rm_min": null, "Rm_max": null, "basis": "Typwert ISO 37, 70 Shore A (peroxidisch); E als Sekantenmodul aus M100 = 4,5 MPa", "quelle": "Freudenberg Sealing Technologies, Material 70 EPDM EP703904 (Version 02)", "url": "https://products.fst.com/medialibrary/materialdatasheets/70%20EPDM%20EP703904_en.pdf", "jahr": "2025", "abgerufen": "2026-11-16"},
    {"name": "NBR (70 Shore A)", "kategorie": "Elastomer", "Rp02_MPa": null, "Rm_MPa": 15, "A_pct": 400, "E_GPa": 0.006, "Rm_min": null, "Rm_max": null, "basis": "Typwert ISO 37; E nicht in der Quelle (Schätzwert)", "quelle": "Freudenberg Sealing Technologies, Material 70 NBR NB704816 (Version 03)", "url": "https://products.fst.com/medialibrary/materialdatasheets/70%20NBR%20NB704816_en.pdf", "jahr": "2025", "abgerufen": "2026-11-16"},
    {"name": "Silikon (VMQ)", "kategorie": "Elastomer", "Rp02_MPa": null, "Rm_MPa": 11, "A_pct": 440, "E_GPa": 0.003, "Rm_min": null, "Rm_max": null, "basis": "Typwert ISO 37, 60 Shore A; E nicht in der Quelle (Schätzwert)", "quelle": "Wacker Chemie, Solid and Liquid Silicone Rubber – Product Selection Guide (6858en/08.25), ELASTOSIL R 401/60 S", "url": "https://www.wacker.com/h/en-us/medias/6858-EN.pdf", "jahr": "2025", "abgerufen": "2026-11-16"},
    {"name": "FKM", "kategorie": "Elastomer", "Rp02_MPa": null, "Rm_MPa": 12.5, "A_pct": 203, "E_GPa": 0.0064, "Rm_min": null, "Rm_max": null, "basis": "Typwert ASTM D412, 75 Shore A; E als Sekantenmodul aus M100 = 6,4 MPa", "quelle": "Freudenberg Sealing Technologies, Material 75 FKM FP757101 (Version 03)", "url": "https://products.fst.com/medialibrary/materialdatasheets/75%20FKM%20FP757101_en.pdf", "jahr": "2023", "abgerufen": "2026-11-16"},
    {"name": "TPU (90 Shore A)", "kategorie": "Elastomer", "Rp02_MPa": null, "Rm_MPa": 50, "A_pct": 550, "E_GPa": 0.025, "Rm_min": null, "Rm_max": null, "basis": "Typwert DIN 53504-S2, 92 Shore A; E als Sekantenmodul aus der Spannung bei 20 % (5 MPa)", "quelle": "BASF, Elastollan – Product Range (PMEI 2203 RE), Elastollan 1190 A 10", "url": "https://download.basf.com/p1/8a8082587fd4b608017fd6411cdd6d63/en/Elastollan%3Csup%3E%C2%AE%3Csup%3E_%E2%80%93_Thermoplastic_Polyurethane_Elastomers_%28TPU%29_-_Product_Range_Range_Chart_English.pdf", "jahr": "2022", "abgerufen": "2026-11-16"},
    {"name": "Kopierpapier 80 g/m², längs", "kategorie": "Papier", "Rp02_MPa": null, "Rm_MPa": 41, "A_pct": 2, "E_GPa": 5.0, "Rm_min": 41, "Rm_max": null, "basis": "Spezifikationsmindestwert ISO 1924-2: 4,5 kN/m bei 110 µm; A und E nicht in der Quelle (Schätzwerte)", "quelle": "The Navigator Company, Technical Data Sheet Office Premium Cut-Size (Rev. 006), abgerufen über lyreco.com", "url": "https://cdn-s1.lyreco.com/staticswebshop/sds/ENIR/14653271.pdf", "jahr": "2017", "abgerufen": "2026-11-16"},
    {"name": "Kraftpapier, längs", "kategorie": "Papier", "Rp02_MPa": null, "Rm_MPa": 76, "A_pct": 2.5, "E_GPa": 6.0, "Rm_min": 67, "Rm_max": 82, "basis": "Typwert ISO 1924-3: 8,1 kN/m bei 106 µm (80 g/m², Spanne über 70–110 g/m²); A aus Billerud Prime Brown; E nicht in der Quelle (Schätzwert)", "quelle": "Billerud, Technical data sheet Axello Glaze X (2021); Dehnung: Billerud, Prime Brown (2017)", "url": "https://www.billerud.com/globalassets/billerud/our-offer/packaging-materials/kraft-paper-bags/axello-glaze-x.pdf", "jahr": "2021", "abgerufen": "2026-11-16"},
    {"name": "Karton, längs", "kategorie": "Papier", "Rp02_MPa": null, "Rm_MPa": 65, "A_pct": 2, "E_GPa": 4.0, "Rm_min": 61, "Rm_max": 79, "basis": "Typwert ISO 1924-2 für Vollkarton (SBS): 25,5 kN/m bei 395 µm (300 g/m², Spanne über 200–380 g/m²); A und E nicht in der Quelle (Schätzwerte)", "quelle": "Holmen Iggesund, Invercote G – technische Daten (Webseite)", "url": "https://www.holmen.com/en/board-and-paper/products/paperboard/invercote/invercote-g/", "abgerufen": "2026-11-16"},
    {"name": "Fichte, Zug parallel zur Faser", "kategorie": "Holz", "Rp02_MPa": null, "Rm_MPa": 95, "A_pct": 1, "E_GPa": 11.0, "Rm_min": null, "Rm_max": null, "basis": "Tabellenwert nach DIN 68364, Holzfeuchte 12–15 %; E aus Biegeversuch; A nicht in der Quelle (Schätzwert, Rm/E ≈ 0,9 %)", "quelle": "Richter, K.; Ehmcke, G.: Das Holz der Fichte – Eigenschaften und Verwendung. LWF Wissen 80, Tab. 2", "url": "https://lfl.bayern.de/mam/cms04/forsttechnik-holz/dateien/w80_richter_holz_der_fichte.pdf", "jahr": "2017", "abgerufen": "2026-11-16"},
    {"name": "Buche, Zug parallel zur Faser", "kategorie": "Holz", "Rp02_MPa": null, "Rm_MPa": 135, "A_pct": 1, "E_GPa": 14.0, "Rm_min": null, "Rm_max": null, "basis": "Tabellenwert nach DIN 68364, Holzfeuchte 12–15 %; E aus Biegeversuch; A nicht in der Quelle (Schätzwert, Rm/E ≈ 1,0 %)", "quelle": "Grosser, D.: Das Holz der Hainbuche – Seine Eigenschaften und seine Verwendung. LWF Wissen 12, Tab. 12", "url": "https://www.lwf.bayern.de/mam/cms04/forsttechnik-holz/dateien/w12_das_holz_der_hainbuche.pdf", "jahr": "1996", "abgerufen": "2026-11-16"},
    {"name": "Eiche, Zug parallel zur Faser", "kategorie": "Holz", "Rp02_MPa": null, "Rm_MPa": 110, "A_pct": 1, "E_GPa": 13.0, "Rm_min": null, "Rm_max": null, "basis": "Tabellenwert nach DIN 68364, Holzfeuchte 12–15 %; E aus Biegeversuch; A nicht in der Quelle (Schätzwert, Rm/E ≈ 0,85 %)", "quelle": "Richter, K.; Ehmcke, G.: Das Holz der Fichte – Eigenschaften und Verwendung. LWF Wissen 80, Tab. 2 (Vergleichsholzart)", "url": "https://lfl.bayern.de/mam/cms04/forsttechnik-holz/dateien/w80_richter_holz_der_fichte.pdf", "jahr": "2017", "abgerufen": "2026-11-16"},
    {"name": "CFK unidirektional, 0°", "kategorie": "Faserverbund", "Rp02_MPa": null, "Rm_MPa": 2280, "A_pct": 1.51, "E_GPa": 134.0, "Rm_min": null, "Rm_max": null, "basis": "Typwert Laminat, 60 % Faservolumen, trocken, Raumtemperatur (Prüfnorm nicht angegeben)", "quelle": "Hexcel, HexPly 913 Product Data Sheet (FTA-317-MY20), AS4GP 12K/R913", "url": "https://hexcel.com/wp-content/uploads/2026/01/HexPly_913_us_DataSheet.pdf", "jahr": "2020", "abgerufen": "2026-11-16"},
    {"name": "GFK unidirektional, 0°", "kategorie": "Faserverbund", "Rp02_MPa": null, "Rm_MPa": 1000, "A_pct": 2.5, "E_GPa": 40.0, "Rm_min": null, "Rm_max": null, "basis": "Typwert, 60 % Faservolumen, Epoxid 120 °C, trocken (Sekundärquelle, Prüfnorm nicht angegeben)", "quelle": "Performance Composites Ltd., Mechanical Properties of Carbon Fibre Composite Materials (Tabelle E-Glas UD)", "url": "http://www.performance-composites.com/carbonfibre/mechanicalproperties_2.asp", "abgerufen": "2026-11-16"},
    {"name": "GFK Gewebe", "kategorie": "Faserverbund", "Rp02_MPa": null, "Rm_MPa": 450, "A_pct": 2, "E_GPa": 22.0, "Rm_min": null, "Rm_max": null, "basis": "Typwert Laminat 0°, Harzgehalt 37 %, trocken (Prüfnorm nicht angegeben); A nicht in der Quelle (Schätzwert, Rm/E ≈ 2,0 %)", "quelle": "Hexcel, HexPly 913 Product Data Sheet (FTA-317-MY20), 7781GL/R913 (E-Glas-Atlasgewebe)", "url": "https://hexcel.com/wp-content/uploads/2026/01/HexPly_913_us_DataSheet.pdf", "jahr": "2020", "abgerufen": "2026-11-16"}
  ]
}

File: modules/zugversuch/data/specimens.json
{
  "_hinweis": "Genormte Probenformen. b = Stegbreite, d = Durchmesser, L0 = Messlänge, h = Normdicke (nur Hinweis, wird nie automatisch eingesetzt), l3 = Gesamtlänge, l1 = Länge des parallelen Teils, b2 = Breite an den Enden, r = Übergangsradius. Masse in mm. 'werkstoffe' nennt die Kategorien, für die die Norm gedacht ist.",
  "proben": [
    {"name": "ISO 527-2 Typ 1A", "norm": "ISO 527-2", "gruppe": "Kunststoff (ISO 527-2)", "section": "rechteckig", "b": 10.0, "L0": 50.0, "h": 4.0, "l3": 170, "l1": 80, "b2": 20, "r": 24, "h_min": 1.0, "note": "Vielzweckprobe. L0 nach Spezifikation 50 mm; ISO 527-2:2012 nennt für 1A 75 mm.", "werkstoffe": ["Kunststoff", "Kunststoff verstärkt"]},
    {"name": "ISO 527-2 Typ 1B", "norm": "ISO 527-2", "gruppe": "Kunststoff (ISO 527-2)", "section": "rechteckig", "b": 10.0, "L0": 50.0, "h": 4.0, "l3": 150, "l1": 60, "b2": 20, "r": 60, "h_min": 1.0, "note": "", "werkstoffe": ["Kunststoff", "Kunststoff verstärkt"]},
    {"name": "ISO 527-2 Typ 1BA", "norm": "ISO 527-2", "gruppe": "Kunststoff (ISO 527-2)", "section": "rechteckig", "b": 5.0, "L0": 25.0, "h": 2.0, "l3": 75, "l1": 30, "b2": 10, "r": 30, "h_min": 1.0, "note": "verkleinerte Probe, Massstab 1:2", "werkstoffe": ["Kunststoff", "Kunststoff verstärkt"]},
    {"name": "ISO 527-2 Typ 1BB", "norm": "ISO 527-2", "gruppe": "Kunststoff (ISO 527-2)", "section": "rechteckig", "b": 2.0, "L0": 10.0, "h": 2.0, "l3": 30, "l1": 12, "b2": 4, "r": 12, "h_min": 1.0, "note": "verkleinerte Probe, Massstab 1:5", "werkstoffe": ["Kunststoff", "Kunststoff verstärkt"]},
    {"name": "ISO 527-2 Typ 5A", "norm": "ISO 527-2", "gruppe": "Kunststoff (ISO 527-2)", "section": "rechteckig", "b": 4.0, "L0": 20.0, "h": 2.0, "l3": 75, "l1": 25, "b2": 12.5, "r": 8, "h_min": 1.0, "note": "Kleinprobe", "werkstoffe": ["Kunststoff", "Kunststoff verstärkt", "Elastomer"]},
    {"name": "ISO 527-2 Typ 5B", "norm": "ISO 527-2", "gruppe": "Kunststoff (ISO 527-2)", "section": "rechteckig", "b": 2.0, "L0": 10.0, "h": 1.0, "l3": 35, "l1": 12, "b2": 6, "r": 3, "h_min": 1.0, "note": "Kleinprobe, gleich ISO 37 Typ 4", "werkstoffe": ["Kunststoff", "Kunststoff verstärkt", "Elastomer"]},

    {"name": "ISO 527-3 Typ 2 (Streifen)", "norm": "ISO 527-3", "gruppe": "Folie (ISO 527-3, ASTM D882)", "section": "rechteckig", "b": 15.0, "L0": 50.0, "h": null, "l3": 150, "l1": null, "b2": null, "r": null, "h_max": 1.0, "note": "Streifen 10 bis 25 mm breit, Dicke unter 1 mm", "werkstoffe": ["Folie", "Kunststoff"]},
    {"name": "ISO 527-3 Typ 5", "norm": "ISO 527-3", "gruppe": "Folie (ISO 527-3, ASTM D882)", "section": "rechteckig", "b": 6.0, "L0": 25.0, "h": null, "l3": 115, "l1": 33, "b2": 25, "r": 14, "h_max": 1.0, "note": "Schulterstab für Folien", "werkstoffe": ["Folie", "Kunststoff"]},
    {"name": "ASTM D882 Folienstreifen", "norm": "ASTM D882", "gruppe": "Folie (ISO 527-3, ASTM D882)", "section": "rechteckig", "b": 25.0, "L0": 100.0, "h": null, "l3": 150, "l1": null, "b2": null, "r": null, "h_max": 1.0, "note": "L0 = Einspannlänge", "werkstoffe": ["Folie", "Kunststoff"]},

    {"name": "ASTM D638 Type I", "norm": "ASTM D638", "gruppe": "Kunststoff (ASTM D638)", "section": "rechteckig", "b": 13.0, "L0": 50.0, "h": 3.2, "l3": 165, "l1": 57, "b2": 19, "r": 76, "note": "", "werkstoffe": ["Kunststoff", "Kunststoff verstärkt"]},
    {"name": "ASTM D638 Type II", "norm": "ASTM D638", "gruppe": "Kunststoff (ASTM D638)", "section": "rechteckig", "b": 6.0, "L0": 50.0, "h": 3.2, "l3": 183, "l1": 57, "b2": 19, "r": 76, "note": "", "werkstoffe": ["Kunststoff", "Kunststoff verstärkt"]},
    {"name": "ASTM D638 Type III", "norm": "ASTM D638", "gruppe": "Kunststoff (ASTM D638)", "section": "rechteckig", "b": 19.0, "L0": 50.0, "h": 7.0, "l3": 246, "l1": 57, "b2": 29, "r": 76, "note": "für dicke Proben bis 14 mm", "werkstoffe": ["Kunststoff", "Kunststoff verstärkt"]},
    {"name": "ASTM D638 Type IV", "norm": "ASTM D638", "gruppe": "Kunststoff (ASTM D638)", "section": "rechteckig", "b": 6.0, "L0": 25.0, "h": 3.2, "l3": 115, "l1": 33, "b2": 19, "r": 14, "note": "", "werkstoffe": ["Kunststoff", "Elastomer"]},
    {"name": "ASTM D638 Type V", "norm": "ASTM D638", "gruppe": "Kunststoff (ASTM D638)", "section": "rechteckig", "b": 3.18, "L0": 7.62, "h": 3.2, "l3": 63.5, "l1": 9.53, "b2": 9.53, "r": 12.7, "note": "Kleinprobe", "werkstoffe": ["Kunststoff"]},

    {"name": "ISO 37 Typ 1", "norm": "ISO 37", "gruppe": "Elastomer (ISO 37, DIN 53504, ASTM D412)", "section": "rechteckig", "b": 6.0, "L0": 25.0, "h": 2.0, "l3": 115, "l1": 33, "b2": 25, "r": 14, "note": "", "werkstoffe": ["Elastomer"]},
    {"name": "ISO 37 Typ 2", "norm": "ISO 37", "gruppe": "Elastomer (ISO 37, DIN 53504, ASTM D412)", "section": "rechteckig", "b": 4.0, "L0": 20.0, "h": 2.0, "l3": 75, "l1": 25, "b2": 12.5, "r": 8, "note": "", "werkstoffe": ["Elastomer"]},
    {"name": "ISO 37 Typ 3", "norm": "ISO 37", "gruppe": "Elastomer (ISO 37, DIN 53504, ASTM D412)", "section": "rechteckig", "b": 4.0, "L0": 10.0, "h": 2.0, "l3": 50, "l1": 16, "b2": 8.5, "r": 7.5, "note": "", "werkstoffe": ["Elastomer"]},
    {"name": "ISO 37 Typ 4", "norm": "ISO 37", "gruppe": "Elastomer (ISO 37, DIN 53504, ASTM D412)", "section": "rechteckig", "b": 2.0, "L0": 10.0, "h": 1.0, "l3": 35, "l1": 12, "b2": 6, "r": 3, "note": "gleich ISO 527-2 Typ 5B", "werkstoffe": ["Elastomer", "Kunststoff"]},
    {"name": "DIN 53504 S2", "norm": "DIN 53504", "gruppe": "Elastomer (ISO 37, DIN 53504, ASTM D412)", "section": "rechteckig", "b": 4.0, "L0": 20.0, "h": 2.0, "l3": 75, "l1": 25, "b2": 12.5, "r": 8, "note": "", "werkstoffe": ["Elastomer"]},
    {"name": "DIN 53504 S3A", "norm": "DIN 53504", "gruppe": "Elastomer (ISO 37, DIN 53504, ASTM D412)", "section": "rechteckig", "b": 4.0, "L0": 10.0, "h": 2.0, "l3": 50, "l1": 16, "b2": 8.5, "r": 7.5, "note": "", "werkstoffe": ["Elastomer"]},
    {"name": "ASTM D412 Die C", "norm": "ASTM D412", "gruppe": "Elastomer (ISO 37, DIN 53504, ASTM D412)", "section": "rechteckig", "b": 6.0, "L0": 25.0, "h": 2.0, "l3": 115, "l1": 33, "b2": 25, "r": 14, "note": "", "werkstoffe": ["Elastomer"]},

    {"name": "ISO 6892-1 Flachprobe", "norm": "ISO 6892-1", "gruppe": "Metall flach (ISO 6892-1, ASTM E8)", "section": "rechteckig", "b": null, "L0": null, "h": null, "l3": null, "l1": null, "b2": null, "r": null, "note": "für Metalle, Masse frei", "werkstoffe": ["Stahl", "Edelstahl", "Gusseisen", "Aluminium", "Kupfer", "Titan", "Magnesium", "Nickel"]},
    {"name": "ISO 6892-1 Anhang B Typ 1", "norm": "ISO 6892-1", "gruppe": "Metall flach (ISO 6892-1, ASTM E8)", "section": "rechteckig", "b": 12.5, "L0": 50.0, "h": null, "l3": 200, "l1": 75, "b2": 20, "r": 20, "note": "Blech 0,1 bis 3 mm; Gesamtlänge schematisch", "werkstoffe": ["Stahl", "Edelstahl", "Aluminium", "Kupfer", "Titan", "Magnesium", "Nickel"]},
    {"name": "ISO 6892-1 Anhang B Typ 2", "norm": "ISO 6892-1", "gruppe": "Metall flach (ISO 6892-1, ASTM E8)", "section": "rechteckig", "b": 20.0, "L0": 80.0, "h": null, "l3": 250, "l1": 120, "b2": 30, "r": 20, "note": "Blech 0,1 bis 3 mm; Gesamtlänge schematisch", "werkstoffe": ["Stahl", "Edelstahl", "Aluminium", "Kupfer", "Titan", "Magnesium", "Nickel"]},
    {"name": "ASTM E8 Blech", "norm": "ASTM E8", "gruppe": "Metall flach (ISO 6892-1, ASTM E8)", "section": "rechteckig", "b": 12.5, "L0": 50.0, "h": null, "l3": 200, "l1": 57, "b2": 20, "r": 12.5, "note": "Standard sheet-type", "werkstoffe": ["Stahl", "Edelstahl", "Aluminium", "Kupfer", "Titan", "Magnesium", "Nickel"]},
    {"name": "ASTM E8 Blech, Subsize", "norm": "ASTM E8", "gruppe": "Metall flach (ISO 6892-1, ASTM E8)", "section": "rechteckig", "b": 6.0, "L0": 25.0, "h": null, "l3": 100, "l1": 32, "b2": 10, "r": 6, "note": "", "werkstoffe": ["Stahl", "Edelstahl", "Aluminium", "Kupfer", "Titan", "Magnesium", "Nickel"]},

    {"name": "Rundprobe", "norm": "", "gruppe": "Metall rund (DIN 50125, ASTM E8)", "section": "rund", "d": null, "L0": null, "note": "A0 = π d² / 4, Masse frei", "werkstoffe": []},
    {"name": "DIN 50125 B 4×20", "norm": "DIN 50125", "gruppe": "Metall rund (DIN 50125, ASTM E8)", "section": "rund", "d": 4.0, "L0": 20.0, "l1": 24, "b2": 6, "l3": 48, "note": "Proportionalstab L0 = 5 d; Gesamtlänge schematisch", "werkstoffe": ["Stahl", "Edelstahl", "Gusseisen", "Aluminium", "Kupfer", "Titan", "Magnesium", "Nickel"]},
    {"name": "DIN 50125 B 5×25", "norm": "DIN 50125", "gruppe": "Metall rund (DIN 50125, ASTM E8)", "section": "rund", "d": 5.0, "L0": 25.0, "l1": 30, "b2": 8, "l3": 60, "note": "Proportionalstab L0 = 5 d; Gesamtlänge schematisch", "werkstoffe": ["Stahl", "Edelstahl", "Gusseisen", "Aluminium", "Kupfer", "Titan", "Magnesium", "Nickel"]},
    {"name": "DIN 50125 B 6×30", "norm": "DIN 50125", "gruppe": "Metall rund (DIN 50125, ASTM E8)", "section": "rund", "d": 6.0, "L0": 30.0, "l1": 36, "b2": 10, "l3": 72, "note": "Proportionalstab L0 = 5 d; Gesamtlänge schematisch", "werkstoffe": ["Stahl", "Edelstahl", "Gusseisen", "Aluminium", "Kupfer", "Titan", "Magnesium", "Nickel"]},
    {"name": "DIN 50125 B 8×40", "norm": "DIN 50125", "gruppe": "Metall rund (DIN 50125, ASTM E8)", "section": "rund", "d": 8.0, "L0": 40.0, "l1": 48, "b2": 12, "l3": 96, "note": "Proportionalstab L0 = 5 d; Gesamtlänge schematisch", "werkstoffe": ["Stahl", "Edelstahl", "Gusseisen", "Aluminium", "Kupfer", "Titan", "Magnesium", "Nickel"]},
    {"name": "DIN 50125 B 10×50", "norm": "DIN 50125", "gruppe": "Metall rund (DIN 50125, ASTM E8)", "section": "rund", "d": 10.0, "L0": 50.0, "l1": 60, "b2": 16, "l3": 120, "note": "Proportionalstab L0 = 5 d; Gesamtlänge schematisch", "werkstoffe": ["Stahl", "Edelstahl", "Gusseisen", "Aluminium", "Kupfer", "Titan", "Magnesium", "Nickel"]},
    {"name": "DIN 50125 B 12×60", "norm": "DIN 50125", "gruppe": "Metall rund (DIN 50125, ASTM E8)", "section": "rund", "d": 12.0, "L0": 60.0, "l1": 72, "b2": 18, "l3": 144, "note": "Proportionalstab L0 = 5 d; Gesamtlänge schematisch", "werkstoffe": ["Stahl", "Edelstahl", "Gusseisen", "Aluminium", "Kupfer", "Titan", "Magnesium", "Nickel"]},
    {"name": "DIN 50125 B 16×80", "norm": "DIN 50125", "gruppe": "Metall rund (DIN 50125, ASTM E8)", "section": "rund", "d": 16.0, "L0": 80.0, "l1": 96, "b2": 24, "l3": 192, "note": "Proportionalstab L0 = 5 d; Gesamtlänge schematisch", "werkstoffe": ["Stahl", "Edelstahl", "Gusseisen", "Aluminium", "Kupfer", "Titan", "Magnesium", "Nickel"]},
    {"name": "DIN 50125 B 20×100", "norm": "DIN 50125", "gruppe": "Metall rund (DIN 50125, ASTM E8)", "section": "rund", "d": 20.0, "L0": 100.0, "l1": 120, "b2": 30, "l3": 240, "note": "Proportionalstab L0 = 5 d; Gesamtlänge schematisch", "werkstoffe": ["Stahl", "Edelstahl", "Gusseisen", "Aluminium", "Kupfer", "Titan", "Magnesium", "Nickel"]},
    {"name": "ASTM E8 Rundprobe 12,5 mm", "norm": "ASTM E8", "gruppe": "Metall rund (DIN 50125, ASTM E8)", "section": "rund", "d": 12.5, "L0": 50.0, "l1": 56, "b2": 20, "l3": 140, "note": "Standard, L0 = 4 d; Gesamtlänge schematisch", "werkstoffe": ["Stahl", "Edelstahl", "Gusseisen", "Aluminium", "Kupfer", "Titan", "Magnesium", "Nickel"]},
    {"name": "ASTM E8 Rundprobe 6 mm", "norm": "ASTM E8", "gruppe": "Metall rund (DIN 50125, ASTM E8)", "section": "rund", "d": 6.0, "L0": 24.0, "l1": 30, "b2": 10, "l3": 70, "note": "Small-size, L0 = 4 d; Gesamtlänge schematisch", "werkstoffe": ["Stahl", "Edelstahl", "Gusseisen", "Aluminium", "Kupfer", "Titan", "Magnesium", "Nickel"]},

    {"name": "ISO 1924-2 Papierstreifen", "norm": "ISO 1924-2", "gruppe": "Papier und Textil", "section": "rechteckig", "b": 15.0, "L0": 180.0, "h": null, "l3": 250, "note": "L0 = Einspannlänge", "werkstoffe": ["Papier"]},
    {"name": "ISO 1924-3 Papierstreifen", "norm": "ISO 1924-3", "gruppe": "Papier und Textil", "section": "rechteckig", "b": 15.0, "L0": 100.0, "h": null, "l3": 160, "note": "L0 = Einspannlänge, hohe Geschwindigkeit", "werkstoffe": ["Papier"]},
    {"name": "ISO 13934-1 Textilstreifen", "norm": "ISO 13934-1", "gruppe": "Papier und Textil", "section": "rechteckig", "b": 50.0, "L0": 200.0, "h": null, "l3": 300, "note": "L0 = Einspannlänge", "werkstoffe": []},

    {"name": "Frei", "norm": "", "gruppe": "Manuell", "section": "rechteckig", "note": "alle Masse von Hand", "werkstoffe": []}
  ]
}
